Repository: tenoriolms/data

File: MembranePolymer_Database_Gas_Separation.csv (part 1 of 6)
Category:,Brief Description:,Extended Description:,Data: ,Data: ,Data: ,Data: ,Data: ,Data: ,Data: ,Data: ,Data: ,Data: ,Data: ,Data: ,Data: ,Data: ,Data: ,In Reference Data Location:,Reference Name:,Reference URL:
Polymer Type,,Polymer,He,H2,O2,N2,CO2,CH4,C2H4,C2H6,C3H6,C3H8,C4H8,n-C4H10,CF4,C2F6,C3F8,,,
,,,(Barrer),(Barrer),(Barrer),(Barrer),(Barrer),(Barrer),(Barrer),(Barrer),(Barrer),(Barrer),(Barrer),(Barrer),(Barrer),(Barrer),(Barrer),,,
2008 Robeson Limit,Test,2008 Upperbound,,,,,1.00E+05,2.21E+04,,,,,,,,,,,Robeson 2008,http://dx.doi.org/10.1016/j.memsci.2008.04.030
2008 Robeson Limit,,2008 Upperbound,,,,,1.00E+05,2.21E+04,,,,,,,,,,,Robeson 2008,http://dx.doi.org/10.1016/j.memsci.2008.04.030
2008 Robeson Limit,,2008 Upperbound,,,,,1.00E-02,4.88E-06,,,,,,,,,,,Robeson 2008,http://dx.doi.org/10.1016/j.memsci.2008.04.030
2008 Robeson Limit,,2008 Upperbound,,,5.00E+04,2.78E+04,,,,,,,,,,,,,Robeson 2008,http://dx.doi.org/10.1016/j.memsci.2008.04.030
2008 Robeson Limit,,2008 Upperbound,,,1.00E-03,2.43E-05,,,,,,,,,,,,,Robeson 2008,http://dx.doi.org/10.1016/j.memsci.2008.04.030
2008 Robeson Limit,,2008 Upperbound,,1.00E+05,,,3.84E+05,,,,,,,,,,,,Robeson 2008,http://dx.doi.org/10.1016/j.memsci.2008.04.030
2008 Robeson Limit,,2008 Upperbound,,1.00E-03,,,1.29E-06,,,,,,,,,,,,Robeson 2008,http://dx.doi.org/10.1016/j.memsci.2008.04.030
2008 Robeson Limit,,2008 Upperbound,,1.00E+05,,1.02E+05,,,,,,,,,,,,,Robeson 2008,http://dx.doi.org/10.1016/j.memsci.2008.04.030
2008 Robeson Limit,,2008 Upperbound,,1.00E-01,,9.21E-06,,,,,,,,,,,,,Robeson 2008,http://dx.doi.org/10.1016/j.memsci.2008.04.030
2008 Robeson Limit,,2008 Upperbound,,,,3.05E+05,1.00E+06,,,,,,,,,,,,Robeson 2008,http://dx.doi.org/10.1016/j.memsci.2008.04.030
2008 Robeson Limit,,2008 Upperbound,,,,1.05E-08,1.00E-04,,,,,,,,,,,,Robeson 2008,http://dx.doi.org/10.1016/j.memsci.2008.04.030
2008 Robeson Limit,,2008 Upperbound,1.00E+05,,,4.89E+05,,,,,,,,,,,,,Robeson 2008,http://dx.doi.org/10.1016/j.memsci.2008.04.030
2008 Robeson Limit,,2008 Upperbound,1.00E-01,,,6.17E-07,,,,,,,,,,,,,Robeson 2008,http://dx.doi.org/10.1016/j.memsci.2008.04.030
2008 Robeson Limit,,2008 Upperbound,,5.00E+04,,,,8.67E+04,,,,,,,,,,,Robeson 2008,http://dx.doi.org/10.1016/j.memsci.2008.04.030
2008 Robeson Limit,,2008 Upperbound,,2.50E+00,,,,5.64E-04,,,,,,,,,,,Robeson 2008,http://dx.doi.org/10.1016/j.memsci.2008.04.030
2008 Robeson Limit,,2008 Upperbound,1.00E+05,,,,,7.40E+05,,,,,,,,,,,Robeson 2008,http://dx.doi.org/10.1016/j.memsci.2008.04.030
2008 Robeson Limit,,2008 Upperbound,1.00E-01,,,,,2.84E-08,,,,,,,,,,,Robeson 2008,http://dx.doi.org/10.1016/j.memsci.2008.04.030
2008 Robeson Limit,,2008 Upperbound,1.00E+05,1.11E+05,,,,,,,,,,,,,,,Robeson 2008,http://dx.doi.org/10.1016/j.memsci.2008.04.030
2008 Robeson Limit,,2008 Upperbound,1.00E-02,4.04E-04,,,,,,,,,,,,,,,Robeson 2008,http://dx.doi.org/10.1016/j.memsci.2008.04.030
2008 Robeson Limit,,2008 Upperbound,,,,1.00E+05,,2.25E+05,,,,,,,,,,,Robeson 2008,http://dx.doi.org/10.1016/j.memsci.2008.04.030
2008 Robeson Limit,,2008 Upperbound,,,,1.00E-03,,3.78E-05,,,,,,,,,,,Robeson 2008,http://dx.doi.org/10.1016/j.memsci.2008.04.030
2008 Robeson Limit,,2008 Upperbound,1.00E+05,,,,1.57E+06,,,,,,,,,,,,Robeson 2008,http://dx.doi.org/10.1016/j.memsci.2008.04.030
2008 Robeson Limit,,2008 Upperbound,1.00E-02,,,,2.10E-07,,,,,,,,,,,,Robeson 2008,http://dx.doi.org/10.1016/j.memsci.2008.04.030
2015 Limit,,2015 Upperbound,,,1.00E+05,4.07E+04,,,,,,,,,,,,,Swaidan 2015,http://dx.doi.org/10.1021/acsmacrolett.5b00512
2015 Limit,,2015 Upperbound,,,1.00E-05,7.17E-08,,,,,,,,,,,,,Swaidan 2015,http://dx.doi.org/10.1021/acsmacrolett.5b00512
2015 Limit,,2015 Upperbound,,1.00E+05,,1.94E+04,,,,,,,,,,,,,Swaidan 2015,http://dx.doi.org/10.1021/acsmacrolett.5b00512
2015 Limit,,2015 Upperbound,,1.00E-01,,1.50E-06,,,,,,,,,,,,,Swaidan 2015,http://dx.doi.org/10.1021/acsmacrolett.5b00512
2015 Limit,,2015 Upperbound,,5.00E+04,,,,1.45E+04,,,,,,,,,,,Swaidan 2015,http://dx.doi.org/10.1021/acsmacrolett.5b00512
2015 Limit,,2015 Upperbound,,2.50E+00,,,,8.92E-05,,,,,,,,,,,Swaidan 2015,http://dx.doi.org/10.1021/acsmacrolett.5b00512
Carbon Molecular Sieves,CMS,Poly(imide) based carbon molecular sieves,,,,,,,15.1,1.28,,,,,,,,,Koros 2012,http://www.google.com/patents/WO2012148563A1?cl=en
Carbon Molecular Sieves,Carbonized BPDA-pp'ODA,"Carbonized polyimide of 3,3',4,4'-biphenyltetracarboxylic dianhydride and 4,4'-oxydianiline",,,,,,,,0.4,20,,,,,,,,Hayashi 1996,http://dx.doi.org/10.1021/ie960264n
Carbon Molecular Sieves,CMS,Carbonized polymer,,,,,,,,,4.03,0.289,,,,,,,Kwon 2013,http://dx.doi.org/10.1021/ja403849c
Carbon Molecular Sieves,CMS,Carbonized polymer,,,,,,,,,5.21,0.481,,,,,,,Kwon 2013,http://dx.doi.org/10.1021/ja403849c
Carbon Molecular Sieves,CMS,Carbonized polymer,,,,,,,,,6.46,0.5379,,,,,,,Kwon 2013,http://dx.doi.org/10.1021/ja403849c
Carbon Molecular Sieves,CMS,Carbonized polymer,,,,,,,,,8.71,0.804,,,,,,,Kwon 2013,http://dx.doi.org/10.1021/ja403849c
Carbon Molecular Sieves,CMS,Carbonized polymer,,,,,,,,,6.46,0.738,,,,,,,Kwon 2013,http://dx.doi.org/10.1021/ja403849c
Carbon Molecular Sieves,CMS,Carbonized polymer,,,,,,,,,6.94,0.405,,,,,,,Kwon 2013,http://dx.doi.org/10.1021/ja403849c
Carbon Molecular Sieves,CMS,Carbonized polymer,,,,,,,,,9.919,0.499,,,,,,,Kwon 2013,http://dx.doi.org/10.1021/ja403849c
Carbon Molecular Sieves,CMS,Carbonized polymer,,,,,,,,,12.66,0.279,,,,,,,Kwon 2013,http://dx.doi.org/10.1021/ja403849c
Carbon Molecular Sieves,CMS,Carbonized polymer,,,,,,,,,14.61,0.2699,,,,,,,Kwon 2013,http://dx.doi.org/10.1021/ja403849c
Carbon Molecular Sieves,CMS,Carbonized polymer,,,,,,,,,24.4,0.6435,,,,,,,Kwon 2013,http://dx.doi.org/10.1021/ja403849c
Carbon Molecular Sieves,CMS,Carbonized polymer,,,,,,,,,27.758,0.6919,,,,,,,Kwon 2013,http://dx.doi.org/10.1021/ja403849c
Carbon Molecular Sieves,CMS,Carbonized polymer,,,,,,,,,48.412,1.469,,,,,,,Kwon 2013,http://dx.doi.org/10.1021/ja403849c
Carbon Molecular Sieves,CMS,Carbonized polymer,,,,,,,,,50.515,1.764,,,,,,,Kwon 2013,http://dx.doi.org/10.1021/ja403849c
Carbon Molecular Sieves,CMS,Carbonized polymer,,,,,,,,,94.739,2.172,,,,,,,Kwon 2013,http://dx.doi.org/10.1021/ja403849c
Carbon Molecular Sieves,CMS,Carbonized polymer,,,,,,,,,60.91,1.0156,,,,,,,Kwon 2013,http://dx.doi.org/10.1021/ja403849c
Carbon Molecular Sieves,CMS,Carbonized polymer,,,,,,,,,24.82,0.1902,,,,,,,Kwon 2013,http://dx.doi.org/10.1021/ja403849c
Carbon Molecular Sieves,CMS,Carbonized polymer,,,,,,,,,167.877,2.1354,,,,,,,Kwon 2013,http://dx.doi.org/10.1021/ja403849c
Carbon Molecular Sieves,CMS,Carbonized polymer,,,,,,,,,55.36,0.104,,,,,,,Kwon 2013,http://dx.doi.org/10.1021/ja403849c
Carbon Molecular Sieves,CMS,Carbonized polymer,,,,,,,,,1596.96,64.33,,,,,,,Kwon 2013,http://dx.doi.org/10.1021/ja403849c
Carbon Molecular Sieves,CMS,Carbonized polymer,,,,,,,,,1069.45,82.164,,,,,,,Kwon 2013,http://dx.doi.org/10.1021/ja403849c
Carbon Molecular Sieves,CMS,Carbonized polymer,,,,,,,,,2003.26,182.23,,,,,,,Kwon 2013,http://dx.doi.org/10.1021/ja403849c
Carbon Molecular Sieves,CMS,Carbonized polymer,,,,,,,,,17.077,0.553,,,,,,,Chng 2009,http://dx.doi.org/10.1016/j.carbon.2009.03.032
Carbon Molecular Sieves,CMS,Carbonized polymer,,,,,,,,,6.654,0.275,,,,,,,Chng 2009,http://dx.doi.org/10.1016/j.carbon.2009.03.032
Carbon Molecular Sieves,CMS,Carbonized polymer,,,,,,,,,16.144,0.3367,,,,,,,Chng 2009,http://dx.doi.org/10.1016/j.carbon.2009.03.032
Carbon Molecular Sieves,CMS,Carbonized polymer,,,,,,,,,4.4,0.28,,,,,,,Chng 2009,http://dx.doi.org/10.1016/j.carbon.2009.03.032
Carbon Molecular Sieves,CMS,Carbonized polymer,,,,,,,,,48,1.1,,,,,,,Chng 2009,http://dx.doi.org/10.1016/j.carbon.2009.03.032
Carbon Molecular Sieves,CMS,Carbonized polymer,,,,,,,,,46,0.85,,,,,,,Chng 2009,http://dx.doi.org/10.1016/j.carbon.2009.03.032
Carbon Molecular Sieves,CMS,Carbonized polymer at 300C,62,,4.2,0.94,11.8,,,,0.36,0.1,,,,,,,Okamoto 1999,http://dx.doi.org/10.1021/ie990209p
Carbon Molecular Sieves,CMS,Carbonized polymer at 400C,42,,3.8,0.86,11.2,,,,0.36,0.118,,,,,,,Okamoto 1999,http://dx.doi.org/10.1021/ie990209p
Carbon Molecular Sieves,CMS,Carbonized polymer at 560C,158,,28,7.4,74,,,,3.6,0.26,,,,,,,Okamoto 1999,http://dx.doi.org/10.1021/ie990209p
Carbon Molecular Sieves,CMS,Carbonized polymer at 580C,220,,44,12,98,,,,6,0.44,,,,,,,Okamoto 1999,http://dx.doi.org/10.1021/ie990209p
Carbon Molecular Sieves,CMS,Carbonized polymer at 600C,220,,56,17.4,118,,22,7.097,10.2,0.85,,,,,,,Okamoto 1999,http://dx.doi.org/10.1021/ie990209p
Carbon Molecular Sieves,CMS,Carbonized polymer at 625C,240,,64,19.4,136,,,,9.4,0.7,,,,,,,Okamoto 1999,http://dx.doi.org/10.1021/ie990209p
Carbon Molecular Sieves,CMS,Carbonized polymer at 650C,220,,34,8.4,84,,,,2.8,0.3,,,,,,,Okamoto 1999,http://dx.doi.org/10.1021/ie990209p
Carbon Molecular Sieves,CMS,Carbonized polymer at 700C,36,,0.48,0.13,1.36,,,,0.04,0.036,,,,,,,Okamoto 1999,http://dx.doi.org/10.1021/ie990209p
Carbon Molecular Sieves,CMS,Carbonized polymer,,,,,,,,,49.6,1.71,,,,,,,Hayashi 1996,http://dx.doi.org/10.1021/ie960264n
Carbon Molecular Sieves,CMS,Carbonized polymer,,,,,,,,,27.2,0.68,,,,,,,Hayashi 1996,http://dx.doi.org/10.1021/ie960264n
Carbon Molecular Sieves,CMS,Carbonized polymer,,,,,,,,,139.2,2.578,,,,,,,Hayashi 1996,http://dx.doi.org/10.1021/ie960264n
Cellulosic Polymers,,Ethyl cellulose,,54.4,11.9,3.18,67.7,6.1,,,,,,,,,,,Li 2001,http://www.sciencedirect.com/science/article/pii/S0032386101001215
Cellulosic Polymers,,Ethyl cellulose,53,76,18,5,110,12,,,,,,,,,,,Khan 2006,http://dx.doi.org/10.1021/ma060601w
Cellulosic Polymers,,Cellulose acetate,,,0.8,,2.4,,,,,,,,,,,,Allen 1977,http://www.sciencedirect.com/science/article/pii/S037673880083241X
Cellulosic Polymers,,Cellulose acetate,,14.9,1.05,0.231,5.96,0.205,,,,,,,,,,,Li 1995,http://dx.doi.org/10.1002/app.1995.070580906
Cellulosic Polymers,,Cellulose acetate (DS = 1.75),9.34,6.05,0.32,0.057,1.84,0.052,,,,,,,,,,,Puleo 1989,http://www.sciencedirect.com/science/article/pii/S0376738800830835
Cellulosic Polymers,,Cellulose acetate (DS = 2.45),16,12,0.82,0.15,4.75,0.15,,,,,,,,,,,Puleo 1989,http://www.sciencedirect.com/science/article/pii/S0376738800830835
Cellulosic Polymers,,Cellulose acetate (DS = 2.84),19.6,15.5,1.46,0.23,6.56,0.2,,,,,,,,,,,Puleo 1989,http://www.sciencedirect.com/science/article/pii/S0376738800830835
Cellulosic Polymers,,Cellulose nitrate,,2,0.6,0.12,,,,,,,,,,,,,Bixler 1971,http://books.google.com.au/books?id=Hc6ioeRc7p8C&lpg=PA305&ots=p1TsIRrlt7&dq=Bixler%20Sweeting%20polymer%20films&pg=PA305
Cellulosic Polymers,,Ethyl Cellulose 1 (49 wt% ethoxy),47,68,15,4.3,91,9.2,,,,,,,,,,,Khan 2008,http://www.sciencedirect.com/science/article/pii/S0376738808000227
Cellulosic Polymers,EC-1 + 0.31 DS carbamate,,57,75,17,4.7,100,10.5,,,,,,,,,,,Khan 2008,http://www.sciencedirect.com/science/article/pii/S0376738808000227
Cellulosic Polymers,,Ethyl Cellulose 2 (45.6 wt% ethoxy),41,59,13,3.5,80,7.5,,,,,,,,,,,Khan 2008,http://www.sciencedirect.com/science/article/pii/S0376738808000227
Cellulosic Polymers,EC-2 + 0.5 DS carbamate,,51,71,15,3.9,89,8.4,,,,,,,,,,,Khan 2008,http://www.sciencedirect.com/science/article/pii/S0376738808000227
Cellulosic Polymers,,Cellulose acetate 3 (36.7 wt% acetyl),15,12,0.67,0.14,4.6,0.15,,,,,,,,,,,Khan 2008,http://www.sciencedirect.com/science/article/pii/S0376738808000227
Cellulosic Polymers,CA-3 + 0.54 DS carbamate,,27,26,3.1,0.66,19,0.83,,,,,,,,,,,Khan 2008,http://www.sciencedirect.com/science/article/pii/S0376738808000227
Cellulosic Polymers,,Cellulose acetate 4 (26.9 wt% acetyl),8.4,5.7,0.28,0.044,1.7,0.045,,,,,,,,,,,Khan 2008,http://www.sciencedirect.com/science/article/pii/S0376738808000227
Cellulosic Polymers,CA-4 + 1.20 DS carbamate,,34,36,5.5,1.3,38,1.97,,,,,,,,,,,Khan 2008,http://www.sciencedirect.com/science/article/pii/S0376738808000227
Cellulosic Polymers,CA,Cellulose Acetate,,,,,,,,,12.1,3.2,,,,,,,Ito 1989,http://dx.doi.org/10.1002/app.1989.070380308
Cellulosic Polymers,EC,Ethyl Cellulose,,,,,,,,,7,2,,,,,,,Bai 2000,http://dx.doi.org/10.1016/S0376-7388(00)00376-8
Cellulosic Polymers,EC+Ag,Ethyl Cellulose doped with 1wt.% Ag,,,,,,,,,5.7,3.3,,,,,,,Bai 2000,http://dx.doi.org/10.1016/S0376-7388(00)00376-8
Cellulosic Polymers,EC+Ag,Ethyl Cellulose doped with 5wt.% Ag,,,,,,,,,8.2,2.1,,,,,,,Bai 2000,http://dx.doi.org/10.1016/S0376-7388(00)00376-8
Cellulosic Polymers,,Ethyl Cellulose doped with 1wt.% Pd,,,,,,,,,4.7,1.7,,,,,,,Bai 2000,http://dx.doi.org/10.1016/S0376-7388(00)00376-8
Cellulosic Polymers,EC+Ru,Ethyl Cellulose doped with 1wt.% Ru,,,,,,,,,5.9,1.8,,,,,,,Bai 2000,http://dx.doi.org/10.1016/S0376-7388(00)00376-8
Cellulosic Polymers,EC+Ir,Ethyl Cellulose doped with 1.25wt.% Ir,,,,,,,,,6.3,1.7,,,,,,,Bai 2000,http://dx.doi.org/10.1016/S0376-7388(00)00376-8
Cellulosic Polymers,EC,Ethyl cellulose,,,,,,,,,52,16,,,,,,,Semenova 2004,http://dx.doi.org/10.1016/j.memsci.2003.11.022
Cellulosic Polymers,CA,Cellulose Acetate,,,,,,,,,15.2,5.8,,,,,,,Semenova 2004,http://dx.doi.org/10.1016/j.memsci.2003.11.022
Conjugated Polymers (excl. subst. acetylenes/propynes),,Polyaniline (as cast),2.78,2.51,0.12,0.017,0.67,0.005,,,,,,,,,,,Chang 1996,http://dx.doi.org/10.1002/(SICI)1097-4628(19961128)62:9%3C1427::AID-APP12%3E3.0.CO;2-W
Conjugated Polymers (excl. subst. acetylenes/propynes),,Polyaniline (HCl doped),0.319,0.121,0.016,,0.034,,,,,,,,,,,,Chang 1996,http://dx.doi.org/10.1002/(SICI)1097-4628(19961128)62:9%3C1427::AID-APP12%3E3.0.CO;2-W
Conjugated Polymers (excl. subst. acetylenes/propynes),,Polyaniline (undoped),3.66,3.14,0.135,0.01,0.771,,,,,,,,,,,,Chang 1996,http://dx.doi.org/10.1002/(SICI)1097-4628(19961128)62:9%3C1427::AID-APP12%3E3.0.CO;2-W
Conjugated Polymers (excl. subst. acetylenes/propynes),,Polyaniline (as cast),,1.477,0.088,0.009,0.291,,,,,,,,,,,,Illing 2005,http://www.sciencedirect.com/science/article/pii/S0376738805000402
Conjugated Polymers (excl. subst. acetylenes/propynes),,Polyaniline (redoped),,1.753,0.052,0.0059,0.076,,,,,,,,,,,,Illing 2005,http://www.sciencedirect.com/science/article/pii/S0376738805000402
Conjugated Polymers (excl. subst. acetylenes/propynes),,Polyaniline (annealed),,3.707,0.121,0.019,0.476,0.013,,,,,,,,,,,Rebattet 1995,http://dx.doi.org/10.1002/app.1995.070571307
Conjugated Polymers (excl. subst. acetylenes/propynes),,Polyaniline (doped),,0.29,0.01,0.004,0.035,0.003,,,,,,,,,,,Rebattet 1995,http://dx.doi.org/10.1002/app.1995.070571307
Conjugated Polymers (excl. subst. acetylenes/propynes),,Polyaniline (undoped),,4.53,0.15,0.016,0.568,0.011,,,,,,,,,,,Rebattet 1995,http://dx.doi.org/10.1002/app.1995.070571307
Conjugated Polymers (excl. subst. acetylenes/propynes),,Polyaniline (redoped),,4.35,0.142,0.01,0.547,0.007,,,,,,,,,,,Rebattet 1995,http://dx.doi.org/10.1002/app.1995.070571307
Conjugated Polymers (excl. subst. acetylenes/propynes),,Polyaniline (emeraldine base),4.29,4.38,0.151,0.0165,0.72,0.0078,,,,,,,,,,,Wang 1999,http://www.sciencedirect.com/science/article/pii/S0379677998010571
Conjugated Polymers (excl. subst. acetylenes/propynes),,Polyaniline-NO3 doped,,,0.129,0.0087,0.401,0.0073,,,,,,,,,,,Kuwabata 1994,http://www.sciencedirect.com/science/article/pii/0376738894000107
Conjugated Polymers (excl. subst. acetylenes/propynes),,Polyaniline-CL doped,,,0.142,0.0096,0.462,0.0089,,,,,,,,,,,Kuwabata 1994,http://www.sciencedirect.com/science/article/pii/0376738894000107
Conjugated Polymers (excl. subst. acetylenes/propynes),,Polyaniline,4.15,3.66,0.19,0.03,0.91,,,,,,,,,,,,Chang 1996,http://dx.doi.org/10.1002/(SICI)1097-4628(19961128)62:9%3C1427::AID-APP12%3E3.0.CO;2-W
Conjugated Polymers (excl. subst. acetylenes/propynes),,Polymethoxyaniline,6.19,6.04,0.202,0.047,1.06,,,,,,,,,,,,Chang 1996,http://dx.doi.org/10.1002/(SICI)1097-4628(19961128)62:9%3C1427::AID-APP12%3E3.0.CO;2-W
Conjugated Polymers (excl. subst. acetylenes/propynes),,Polyethoxyaniline,9.73,8.1,0.62,0.107,2.22,,,,,,,,,,,,Chang 1996,http://dx.doi.org/10.1002/(SICI)1097-4628(19961128)62:9%3C1427::AID-APP12%3E3.0.CO;2-W
Conjugated Polymers (excl. subst. acetylenes/propynes),,Poly(N-methylpyrrole),,,2.04,0.33,6.9,0.22,,,,,,,,,,,Liang 1991,http://dx.doi.org/10.1021/cm00015a007
Conjugated Polymers (excl. subst. acetylenes/propynes),,Poly(N-methyl pyrrole) NO3 doped,,,1.26,0.16,2.82,0.17,,,,,,,,,,,Liang 1991,http://dx.doi.org/10.1021/cm00015a007
Conjugated Polymers (excl. subst. acetylenes/propynes),,Poly(3-dodecyl thiophene),,,20.2,9.4,88.2,,,,,,,,,,,,Musselman 1999,http://www.sciencedirect.com/science/article/pii/S0376738898001276
Conjugated Polymers (excl. subst. acetylenes/propynes),,Poly(phenylene vinylene) 3b,,,6.6,1.8,24,,,,,,,,,,,,Sakaguchi 2010,http://dx.doi.org/10.1002/app.32135
Conjugated Polymers (excl. subst. acetylenes/propynes),,Poly(phenylene vinylene) 3c,,,6.5,1.5,26,,,,,,,,,,,,Sakaguchi 2010,http://dx.doi.org/10.1002/app.32135
Conjugated Polymers (excl. subst. acetylenes/propynes),,Poly(phenylene vinylene) 3d,,,3.5,1.1,14,,,,,,,,,,,,Sakaguchi 2010,http://dx.doi.org/10.1002/app.32135
Conjugated Polymers (excl. subst. acetylenes/propynes),,Poly(phenylene vinylene) 3e,,,12,3.9,60,,,,,,,,,,,,Sakaguchi 2010,http://dx.doi.org/10.1002/app.32135
Conjugated Polymers (excl. subst. acetylenes/propynes),,Poly(phenylene vinylene) 3f,,,12,4.5,61,,,,,,,,,,,,Sakaguchi 2010,http://dx.doi.org/10.1002/app.32135
High Temperature Polymers,,Polytriazole,14,,1.16,0.14,5.2,0.09,,,,,,,,,,,Gebben 1989,http://www.sciencedirect.com/science/article/pii/S0376738800811680
High Temperature Polymers,,Polybenzoxazinoneimide (1),,2.56,0.082,0.0053,0.26,,,,,,,,,,,,Polotskaya 2005,http://www.sciencedirect.com/science/article/pii/S0032386105002314
High Temperature Polymers,PIM-1 heterocyclic polymer,,660,1300,370,92,2300,125,,,,,,,,,,,Budd 2005,http://www.sciencedirect.com/science/article/B6TGK-4FGX5C5-1/2/83c20ddad8097af6df788d80ee1a45a2
High Temperature Polymers,PIM-7 heterocyclic polymer,,440,860,190,42,1100,62,,,,,,,,,,,Budd 2005,http://www.sciencedirect.com/science/article/B6TGK-4FGX5C5-1/2/83c20ddad8097af6df788d80ee1a45a2
High Temperature Polymers,PIM-1 heterocyclic polymer,,760,1630,580,180,4390,310,,,,,,,,,,,Budd 2008,http://www.sciencedirect.com/science/article/pii/S0376738808008284
High Temperature Polymers,PIM-1,,740,1600,530,155,3700,240,,,,,,,,,,,Budd 2008,http://www.sciencedirect.com/science/article/pii/S0376738808008284
High Temperature Polymers,PIM-1,,,,1133,353,5366,,,,,,,,,,,,Du 2008,http://dx.doi.org/10.1021/ma801858d
High Temperature Polymers,TFMPSPIM1,,,,156,33,731,,,,,,,,,,,,Du 2008,http://dx.doi.org/10.1021/ma801858d
High Temperature Polymers,TFMPSPIM2,,,,308,75,1476,,,,,,,,,,,,Du 2008,http://dx.doi.org/10.1021/ma801858d
High Temperature Polymers,TFMPSPIM3,,,,561,158,2841,,,,,,,,,,,,Du 2008,http://dx.doi.org/10.1021/ma801858d
High Temperature Polymers,TFMPSPIM4,,,,737,217,3616,,,,,,,,,,,,Du 2008,http://dx.doi.org/10.1021/ma801858d
High Temperature Polymers,PIM-PI-1,,260,530,150,47,1100,77,,,,,,,,,,,Ghanem 2009,http://dx.doi.org/10.1021/ma901430q
High Temperature Polymers,PIM-PI-2,,160,220,39,9,210,9,,,,,,,,,,,Ghanem 2009,http://dx.doi.org/10.1021/ma901430q
High Temperature Polymers,PIM-PI-3,,190,360,85,23,520,27,,,,,,,,,,,Ghanem 2009,http://dx.doi.org/10.1021/ma901430q
High Temperature Polymers,PIM-PI-4,,205,300,64,16,420,20,,,,,,,,,,,Ghanem 2009,http://dx.doi.org/10.1021/ma901430q
High Temperature Polymers,PIM-PI-7,,190,350,77,19,510,27,,,,,,,,,,,Ghanem 2009,http://dx.doi.org/10.1021/ma901430q
High Temperature Polymers,PIM-PI-8i,,660,1600,545,160,3700,260,,,,,,,,,,,Ghanem 2009,http://dx.doi.org/10.1021/ma901430q
High Temperature Polymers,PIM-PI-8ii,,425,1020,320,100,2270,170,,,,,,,,,,,Ghanem 2009,http://dx.doi.org/10.1021/ma901430q
High Temperature Polymers,PIM-1,,1368,3580,1790,727,8319,,,,,,,,,,,,Du 2009,http://dx.doi.org/10.1021/ma9009017
High Temperature Polymers,Carboxylated PIM (120C/1/hr),,616,1540,534,162,2543,,,,,,,,,,,,Du 2009,http://dx.doi.org/10.1021/ma9009017
High Temperature Polymers,PBO-PI 0/100,,23.6,14.3,0.72,0.09,2.7,0.03,,,,,,,,,,,Jung 2010,http://www.sciencedirect.com/science/article/pii/S0376738810000141
High Temperature Polymers,PBO-PI 20/80,,29.8,38.2,2.2,0.4,11.4,0.3,,,,,,,,,,,Jung 2010,http://www.sciencedirect.com/science/article/pii/S0376738810000141
High Temperature Polymers,PBO-PI 50/50,,42.1,47.1,4.8,0.82,25.3,0.65,,,,,,,,,,,Jung 2010,http://www.sciencedirect.com/science/article/pii/S0376738810000141
High Temperature Polymers,PBO-PI 80/20,,479,623,90,18,389,14,,,,,,,,,,,Jung 2010,http://www.sciencedirect.com/science/article/pii/S0376738810000141
High Temperature Polymers,PBO-PI 100/0,,857,1228,220,48,1014,41,,,,,,,,,,,Jung 2010,http://www.sciencedirect.com/science/article/pii/S0376738810000141
High Temperature Polymers,BPGB-TADPO poly(phenylquinoxaline),,,17.2,1.97,3.44,,,,,,,,,,,,,Gao 1996,http://www.sciencedirect.com/science/article/pii/0032386196810950
High Temperature Polymers,FPBO-1 polybenzoxazole,,,120,16.4,3.4,61,1.6,,,,,,,,,,,Okamoto 1992,http://dx.doi.org/10.1002/polb.1992.090301106
High Temperature Polymers,FPBO-2 polybenzoxazole,,,24,1.44,0.21,4.7,0.097,,,,,,,,,,,Okamoto 1992,http://dx.doi.org/10.1002/polb.1992.090301106
High Temperature Polymers,FPBO-3 polybenzoxazole,,,37,3.3,0.55,11.4,0.28,,,,,,,,,,,Okamoto 1992,http://dx.doi.org/10.1002/polb.1992.090301106
High Temperature Polymers,HPBO-3 polybenzoxazole,,,12.5,0.78,0.12,2.7,0.086,,,,,,,,,,,Okamoto 1992,http://dx.doi.org/10.1002/polb.1992.090301106
High Temperature Polymers,PBI-I polybenzimidazole,,1.05,0.6,0.015,0.0048,0.16,0.0018,,,,,,,,,,,Kumbharkar 2006,http://www.sciencedirect.com/science/article/pii/S0376738806006375
High Temperature Polymers,PBI-BuI polybenzimidazole,,10.1,10.7,0.42,0.06,1.91,0.05,,,,,,,,,,,Kumbharkar 2006,http://www.sciencedirect.com/science/article/pii/S0376738806006375
High Temperature Polymers,PBI-HFA polybenzimidazole,,12.9,12.2,0.6,0.13,2.91,0.07,,,,,,,,,,,Kumbharkar 2006,http://www.sciencedirect.com/science/article/pii/S0376738806006375
High Temperature Polymers,PBI-I polybenzimidazole,,,0.63,0.015,,,,,,,,,,,,,,Kumbharkar 2009,http://www.sciencedirect.com/science/article/pii/S0032386109000846
High Temperature Polymers,PBI-T polybenzimidazole,,,0.16,0.004,,,,,,,,,,,,,,Kumbharkar 2009,http://www.sciencedirect.com/science/article/pii/S0032386109000846
High Temperature Polymers,PBI-BuI polybenzimidazole,,,10.66,0.42,,,,,,,,,,,,,,Kumbharkar 2009,http://www.sciencedirect.com/science/article/pii/S0032386109000846
High Temperature Polymers,PBI-BrT polybenzimidazole,,,0.38,0.006,,,,,,,,,,,,,,Kumbharkar 2009,http://www.sciencedirect.com/science/article/pii/S0032386109000846
High Temperature Polymers,PBI-IDBrT polybenzimidazole,,,1.89,0.07,,,,,,,,,,,,,,Kumbharkar 2009,http://www.sciencedirect.com/science/article/pii/S0032386109000846
High Temperature Polymers,"PBI-2,6Py polybenzimidazole",,,1.38,0.045,,,,,,,,,,,,,,Kumbharkar 2009,http://www.sciencedirect.com/science/article/pii/S0032386109000846
High Temperature Polymers,DMPBI-I polybenzimidazole,,3.11,,,,,,,,,,,,,,,,Kumbharkar 2009,http://www.sciencedirect.com/science/article/pii/S0014305709004327
High Temperature Polymers,DBPBI-I polybenzimidazole,,6.63,,,,,,,,,,,,,,,,Kumbharkar 2009,http://www.sciencedirect.com/science/article/pii/S0014305709004327
High Temperature Polymers,DSPBI-I polybenzimidazole,,6.43,,,,,,,,,,,,,,,,Kumbharkar 2009,http://www.sciencedirect.com/science/article/pii/S0014305709004327
High Temperature Polymers,DBzPBI-I polybenzimidazole,,17.96,,,,,,,,,,,,,,,,Kumbharkar 2009,http://www.sciencedirect.com/science/article/pii/S0014305709004327
High Temperature Polymers,DMPBI-BuI polybenzimidazole,,11.76,,,,,,,,,,,,,,,,Kumbharkar 2009,http://www.sciencedirect.com/science/article/pii/S0014305709004327
High Temperature Polymers,DBPBI-BuI polybenzimidazole,,21.26,,,,,,,,,,,,,,,,Kumbharkar 2009,http://www.sciencedirect.com/science/article/pii/S0014305709004327
High Temperature Polymers,DSPBI-BuI polybenzimidazole,,26.64,,,,,,,,,,,,,,,,Kumbharkar 2009,http://www.sciencedirect.com/science/article/pii/S0014305709004327
High Temperature Polymers,DBzPBI-BuI polybenzimidazole,,38.28,,,,,,,,,,,,,,,,Kumbharkar 2009,http://www.sciencedirect.com/science/article/pii/S0014305709004327
High Temperature Polymers,,"Poly(1,2,4-triazole) 1",,,0.52,0.09,2.7,0.0491,,,,,,,,,,,Hensema Gas Sep & Purif 1994,
High Temperature Polymers,,"Poly(1,2,4-triazole) 2",,,0.59,0.1,3.3,0.0673,,,,,,,,,,,Hensema Gas Sep & Purif 1994,
High Temperature Polymers,,"Poly(1,2,4-triazole) 3",,,1.17,0.18,6.7,0.134,,,,,,,,,,,Hensema Gas Sep & Purif 1994,
High Temperature Polymers,,"Poly(1,2,4-triazole) 4",,,1.46,0.23,10.1,0.202,,,,,,,,,,,Hensema Gas Sep & Purif 1994,
High Temperature Polymers,,"Poly(1,3,4-oxadiazole) 1",,,17.1,3.3,93,3.58,,,,,,,,,,,Hensema Gas Sep & Purif 1994,
High Temperature Polymers,,"Poly(1,3,4-oxadiazole) 2",,,20,4,78,2.79,,,,,,,,,,,Hensema Gas Sep & Purif 1994,
High Temperature Polymers,CP-1 Cardo Polymer,,,74,11,2.391,72,2.88,,,,,,,,,,,Camacho-Zuniga 2006,http://www.sciencedirect.com/science/article/pii/S0376738806004625
High Temperature Polymers,BBL ladder polymer,,0.54,,0.021,0.00259,0.12,0.0017,,,,,,,,,,,Zimmerman 1999,http://www.sciencedirect.com/science/article/pii/S0032386198007770
High Temperature Polymers,CFA-BP polymer,,84,114,25,6.6,166,10,,,,,,,,,,,Guzman-Gutierrez 2008,http://www.sciencedirect.com/science/article/pii/S0376738808005851
High Temperature Polymers,CFA-TP polymer,,82,126,32,9,220,13,,,,,,,,,,,Guzman-Gutierrez 2008,http://www.sciencedirect.com/science/article/pii/S0376738808005851
High Temperature Polymers,CFA-DPE polymer,,29,28,3.5,0.69,17,0.65,,,,,,,,,,,Guzman-Gutierrez 2008,http://www.sciencedirect.com/science/article/pii/S0376738808005851
High Temperature Polymers,CFA-DPEK polymer,,12,11,0.91,0.15,4.2,,,,,,,,,,,,Guzman-Gutierrez 2008,http://www.sciencedirect.com/science/article/pii/S0376738808005851
High Temperature Polymers,,"Poly(1.1-biphenyl)-4,4-diyl[2,2,2-trifluoro-1-(trifluoromethyl)ethylidene]",390,470,120,41,470,34,,,,,,,,,,,Havelka-Rivard 1999,http://dx.doi.org/10.1021/ma990301x
High Temperature Polymers,PIM-1,,1500,3600,1300,340,6500,430,,1500,,5500,,25100,,,,,Thomas 2009,http://www.sciencedirect.com/science/article/B6TGK-4VKXC29-7/2/deae1d7301c3baf01486835549c6d224
Hydrocarbon Elastomers,,Natural rubber,31,49,23.2,8.02,130,28.8,,,,,,,,,,,van Amerongen 1950,http://link.aip.org/link/?JAP/17/972/1
Hydrocarbon Elastomers,,Methyl rubber,14.4,17,2.1,0.472,7.47,0.786,,,,,,,,,,,van Amerongen 1950,http://link.aip.org/link/?JAP/17/972/1
Hydrocarbon Elastomers,,Butyl rubber,8.38,7.21,1.3,0.322,5.16,0.786,,,,,,,,,,,van Amerongen 1950,http://link.aip.org/link/?JAP/17/972/1
Hydrocarbon Elastomers,,Polybutadiene (emulsion),,41.9,19,6.42,138,,,,,,,,,,,,van Amerongen 1950,http://link.aip.org/link/?JAP/17/972/1
Hydrocarbon Elastomers,,Neoprene G,,13.5,3.93,1.17,25.5,3.28,,,,,,,,,,,van Amerongen 1964,http://dx.doi.org/10.5254/1.3540396
Hydrocarbon Elastomers,,Nitrile rubber (27% An),12.2,15.9,3.85,1.06,30.8,,,,,,,,,,,,van Amerongen 1950,http://link.aip.org/link/?JAP/17/972/1
Hydrocarbon Elastomers,,Nitrile rubber (39% An),6.81,7.1,0.956,0.234,7.43,,,,,,,,,,,,van Amerongen 1950,http://link.aip.org/link/?JAP/17/972/1
Hydrocarbon Elastomers,,Thiokol B polysulfide rubber,,1.57,0.288,,3.14,,,,,,,,,,,,van Amerongen 1964,http://dx.doi.org/10.5254/1.3540396
Hydrocarbon Elastomers,,Isoprene/acrylonitrile rubber (26% An),7.73,7.41,0.852,0.181,4.32,,,,,,,,,,,,van Amerongen 1950,http://link.aip.org/link/?JAP/17/972/1
Hydrocarbon Elastomers,,Poly(cis-4-butadiene),42.9,,,25.1,,,,,,,,,,,,,Paul 1965,http://dx.doi.org/10.1002/polc.5070100105
Hydrocarbon Elastomers,,Ethylene/propylene (47/53) rubber,28.6,,,7.5,,,,,,,,,,,,,Paul 1965,http://dx.doi.org/10.1002/polc.5070100105
Hydrocarbon Elastomers,,Ethylene/propylene (37/63) rubber,43.5,,,10.3,,,,,,,,,,,,,Paul 1965,http://dx.doi.org/10.1002/polc.5070100105
Hydrocarbon Elastomers,,Ethylene/propylene (29/71) rubber,46,,,8.7,,,,,,,,,,,,,Paul 1965,http://dx.doi.org/10.1002/polc.5070100105
Hydrocarbon Elastomers,,Butadiene-acrylonitrile (35% An) rubber,8.4,9.5,1.6,0.42,13,0.32,,,,,,,,,,,Rogers p62 1985,
Hydrocarbon Elastomers,,Butyl rubber,,,1.3,,5.18,,,,,,,,,,,,Allen 1977,http://www.sciencedirect.com/science/article/pii/S037673880083241X
Hydrocarbon Elastomers,,Neoprene,,,4,,25.8,,,,,,,,,,,,Allen 1977,http://www.sciencedirect.com/science/article/pii/S037673880083241X
Hydrocarbon Elastomers,,Natural rubber,,,23.3,,153,,,,,,,,,,,,Allen 1977,http://www.sciencedirect.com/science/article/pii/S037673880083241X
Hydrocarbon Elastomers,,Natural rubber,,,23.4,9.48,154,30.3,,,,,,,,,,,Michaels 1961,http://dx.doi.org/10.1002/pol.1961.1205015412
Hydrocarbon Elastomers,,Poly(dimethyl isopropoxysilylbutadiene),,,6,1.5,23.2,3.1,,,,,,,,,,,Hachisuka 1990,http://www.sciencedirect.com/science/article/pii/003238619090119J
Hydrocarbon Elastomers,,Poly(methyl diisopropoxysilylbutadiene),,,69.2,25.4,345,63.2,,,,,,,,,,,Hachisuka 1990,http://www.sciencedirect.com/science/article/pii/003238619090119J
Hydrocarbon Elastomers,,Poly(tri isopropoxysilylbutadiene),,,247,109,1230,263,,,,,,,,,,,Hachisuka 1990,http://www.sciencedirect.com/science/article/pii/003238619090119J
Hydrocarbon Elastomers,,Polyisobutylene (Butyl rubber),15.8,13.3,2.89,0.76,,,,,,,,,,,,,Fitch 1993,http://dx.doi.org/10.1002/app.1993.070470610
Hydrocarbon Elastomers,,Hypalon®40,8.8,11,2.37,0.63,,,,,,,,,,,,,Fitch 1993,http://dx.doi.org/10.1002/app.1993.070470610
Hydrocarbon Elastomers,,Hypalon®45,11.5,15.6,4.2,1.28,,,,,,,,,,,,,Fitch 1993,http://dx.doi.org/10.1002/app.1993.070470610
Hydrocarbon Elastomers,,Viton®E60,30.5,10.6,2.28,0.85,,,,,,,,,,,,,Fitch 1993,http://dx.doi.org/10.1002/app.1993.070470610
Hydrocarbon Elastomers,,Viton®GF,43.9,21.8,4.2,2.13,,,,,,,,,,,,,Fitch 1993,http://dx.doi.org/10.1002/app.1993.070470610
Hydrocarbon Elastomers,,Hydrin®100,5.5,8.9,1.05,0.44,,,,,,,,,,,,,Fitch 1993,http://dx.doi.org/10.1002/app.1993.070470610
Hydrocarbon Elastomers,,Kraton®G1652,45.3,68.6,26.6,9.8,,,,,,,,,,,,,Fitch 1993,http://dx.doi.org/10.1002/app.1993.070470610
Hydrocarbon Elastomers,EPDM,,33.6,49.4,21.1,8.33,,,,,,,,,,,,,Fitch 1993,http://dx.doi.org/10.1002/app.1993.070470610
Hydrocarbon Elastomers,ENR 76,,23.6,33.9,10.9,4.9,,,,,,,,,,,,,Fitch 1993,http://dx.doi.org/10.1002/app.1993.070470610
Hydrocarbon Elastomers,,Neoprene,20,27.6,8.83,2.97,,,,,,,,,,,,,Fitch 1993,http://dx.doi.org/10.1002/app.1993.070470610
Hydrocarbon Elastomers,,Polyepichlorohydrin,4.83,,,0.24,8,0.657,,,,,,,,,,,Chiou 1985,http://dx.doi.org/10.1002/app.1985.070300322
Hydrocarbon Elastomers,,Cis-polypentenamer,240,415,310,100,2000,430,,,,,,,,,,,Starannikova 2006,http://www.sciencedirect.com/science/article/pii/S0011916406005340
Liquid Crystalline Polymers,HBA/HNA 30/70 LCP,,0.204,0.0545,0.000419,0.000025,0.00054,,,,,,,,,,,,Weinkauf 1992,http://dx.doi.org/10.1002/polb.1992.090300805
Liquid Crystalline Polymers,HBA/HNA 58/42 LCP,,0.219,0.0627,0.00067,0.000058,0.00103,,,,,,,,,,,,Weinkauf 1992,http://dx.doi.org/10.1002/polb.1992.090300805
Liquid Crystalline Polymers,HBA/HNA 75/25 LCP,,0.218,0.0658,0.000805,0.000076,0.0013,,,,,,,,,,,,Weinkauf 1992,http://dx.doi.org/10.1002/polb.1992.090300805
Liquid Crystalline Polymers,HBA/HNA 80/20 LCP,,0.209,0.0587,0.000924,0.000111,0.00218,,,,,,,,,,,,Weinkauf 1992,http://dx.doi.org/10.1002/polb.1992.090300805
Liquid Crystalline Polymers,HBA/ET (60/40) (cast/annealed),,0.63,0.28,0.009,0.0009,0.021,,,,,,,,,,,,Weinkauf 1991,http://dx.doi.org/10.1002/polb.1991.090290307
Liquid Crystalline Polymers,HBA/ET (60/40) (extruded),,0.62,0.25,0.011,0.0012,0.033,,,,,,,,,,,,Weinkauf 1991,http://dx.doi.org/10.1002/polb.1991.090290307
Liquid Crystalline Polymers,HBA/ET (80/20) (extruded),,0.41,0.17,0.005,0.0005,0.012,,,,,,,,,,,,Weinkauf 1991,http://dx.doi.org/10.1002/polb.1991.090290307
Liquid Crystalline Polymers,,Vectra® LCP,0.177,0.048,0.00047,0.00003,0.0007,,,,,,,,,,,,Chiou 1987,http://dx.doi.org/10.1002/polb.1987.090250811
Liquid Crystalline Polymers,,Poly(p-phenylene terephthalamide) (Kevlar® 49),0.205,0.105,0.0022,0.00034,0.011,,,,,,,,,,,,Weinkauf 1991,http://dx.doi.org/10.1002/polb.1991.090290307
Mixed Matrix Membranes,ZIF-8 with 6FDA-DAM,ZIF-8 mixed with 6FDA-DAM,,,,,,,,,27.322,1.454,,,,,,,Zhang 2012,http://dx.doi.org/10.1016/j.memsci.2011.10.003
Mixed Matrix Membranes,ZIF-8 with 6FDA-DAM,ZIF-8 mixed with 6FDA-DAM,,,,,,,,,40.188,1.661,,,,,,,Zhang 2012,http://dx.doi.org/10.1016/j.memsci.2011.10.003
Mixed Matrix Membranes,ZIF-8 with 6FDA-DAM,ZIF-8 mixed with 6FDA-DAM,,,,,,,,,56.634,1.835,,,,,,,Zhang 2012,http://dx.doi.org/10.1016/j.memsci.2011.10.003
Mixed Matrix Membranes,UiO-66-NH2/CNF-COOH,cellulose nanofibrils ,,,,1.2,7,,,,,,,,,,,,Zhang 2018,https://doi.org/10.1016/j.memsci.2018.09.055
Mixed Matrix Membranes,CNF-COOH/UiO-66-NH2,cellulose nanofibrils ,,,,3.1,139,,,,,,,,,,,,Zhang 2018,https://doi.org/10.1016/j.memsci.2018.09.055
Mixed Matrix Membranes,UiO-66/CNF-COOH,cellulose nanofibrils ,,,,1.8,50,,,,,,,,,,,,Zhang 2018,https://doi.org/10.1016/j.memsci.2018.09.055
Mixed Matrix Membranes,UiO-66-NH2/CNF-COONa,cellulose nanofibrils ,,,,2.6,29,,,,,,,,,,,,Zhang 2018,https://doi.org/10.1016/j.memsci.2018.09.055
Mixed Matrix Membranes,ZIF-8/P83,ZIF-8 0wt%,,,,,2.66,0.049,,,,,,,,,,,Guo 2018,https://doi.org/10.1016/j.memsci.2018.05.032
Mixed Matrix Membranes,ZIF-8/P84,ZIF-8 8wt%,,,,,3.15,0.05,,,,,,,,,,,Guo 2018,https://doi.org/10.1016/j.memsci.2018.05.032
Mixed Matrix Membranes,ZIF-8/P85,ZIF-8 17wt%,,,,,6.33,0.068,,,,,,,,,,,Guo 2018,https://doi.org/10.1016/j.memsci.2018.05.032
Mixed Matrix Membranes,ZIF-8/P86,ZIF-8 27wt%,,,,,11.02,0.12,,,,,,,,,,,Guo 2018,https://doi.org/10.1016/j.memsci.2018.05.032
Mixed Matrix Membranes,ZIF-8/P87,ZIF-8 31wt%,,,,,12.05,0.442,,,,,,,,,,,Guo 2018,https://doi.org/10.1016/j.memsci.2018.05.032
Parylenes,,Poly-p-xylylene,,1.51,0.181,0.0542,1.36,,,,,,,,,,,,Gorham PolymPrep 1965,
Parylenes,,Poly(chloro-p-xylylene),,1.2,0.0482,0.006,0.127,,,,,,,,,,,,Gorham PolymPrep 1965,
Parylenes,,Poly(bromo-p-xylylene),,0.452,0.0241,0.00061,0.036,,,,,,,,,,,,Gorham PolymPrep 1965,
Parylenes,,Poly(dichloro-p-xylylene),,,0.181,0.0271,0.783,,,,,,,,,,,,Gorham PolymPrep 1965,
Parylenes,,Poly(cyano-p-xylylene),,1.78,0.0904,,0.301,,,,,,,,,,,,Gorham PolymPrep 1965,
Parylenes,,Poly(methyl-p-xylylene),,0.994,0.0572,0.0157,0.265,,,,,,,,,,,,Gorham PolymPrep 1965,
Parylenes,,Poly(ethyl-p-xylylene),,4.31,0.5,0.0904,1.89,,,,,,,,,,,,Gorham PolymPrep 1965,
Parylenes,,Poly-p-xylylene,2.5,3.2,0.24,0.047,1.3,,,,,,,,,,,,Robeson 2009,http://hiscale.ftecs.com/chapter 4/absorberfoil-data.html
Parylenes,,Poly(chloro-p-xylylene),0.99,0.66,0.03,0.0056,0.046,,,,,,,,,,,,Robeson 2009,http://hiscale.ftecs.com/chapter 4/absorberfoil-data.html
Parylenes,,Poly-p-xylylene,,3.25,0.235,0.0464,1.29,,,,,,,,,,,,Manufacturer Data,
Parylenes,,Poly(chloro-p-xylylene),,0.663,0.043,0.006,0.0464,,,,,,,,,,,,Manufacturer Data,
Parylenes,,Poly(chloro-p-xylylene),1.52,1.33,0.0622,0.0109,0.159,,,,,,,,,,,,Tanioka 1994,http://dx.doi.org/10.1002/app.1994.070540208
Perfluorinated Polymers,,Nafion® 125 H+,,14,1.43,0.65,,,,,,,,,,,,,Sakai 1986,http://jes.ecsdl.org/gca?submit=Get+All+Checked+Abstracts&gca=jes%3B133%2F1%2F88
Perfluorinated Polymers,,Nafion® 125 K+,,13.4,2.15,0.29,,,,,,,,,,,,,Sakai 1986,http://jes.ecsdl.org/gca?submit=Get+All+Checked+Abstracts&gca=jes%3B133%2F1%2F88
Perfluorinated Polymers,,Nafion 117,40.9,9.3,1.08,0.26,2.43,0.102,,,,,,,,,,,Chiou 1988,http://dx.doi.org/10.1021/ie00083a034
Perfluorinated Polymers,,Teflon®,,,4.9,,12.7,,,,,,,,,,,,Allen 1977,http://www.sciencedirect.com/science/article/pii/S037673880083241X
Perfluorinated Polymers,,Poly(trifluorochloroethylene-co-ethylene) (Halar),5.32,,0.152,0.061,0.607,,,,,,,,,,,,Fitz 1980,
Perfluorinated Polymers,,Poly(tetrafluoroethylene-co-ethylene) (Hostaflon ET),5.63,,0.532,0.182,1.98,,,,,,,,,,,,,
Perfluorinated Polymers,,PFA Teflon® LP,,12.2,4.5,1.5,,,,,,,,,,,,,Extrand 2006,http://dx.doi.org/10.1002/app.23592
Perfluorinated Polymers,,Teflon® AF-2400,,2100,960,480,2200,390,,,,,,,,,,,Merkel 2003,http://dx.doi.org/10.1021/ma990685r
Perfluorinated Polymers,,Teflon® AF-2400,3600,3300,1600,790,3900,600,,,,,,,,,,,Pinnau 1996,http://www.sciencedirect.com/science/article/pii/037673889500193X
Perfluorinated Polymers,,Hyflon®AD 60X (solution cast),369,158,58.3,20.5,145,11.2,,,,,,,,,,,Jansen 2007,http://www.sciencedirect.com/science/article/pii/S0376738806007010
Perfluorinated Polymers,,Hyflon®AD 60X (melt pressed),405,140,29,8.3,63,2.4,,,,,,,,,,,Jansen 2007,http://www.sciencedirect.com/science/article/pii/S0376738806007010
Perfluorinated Polymers,,Teflon AF 2400,,2090,960,480,2200,390,,,,,,,,,,,Merkel p251 2006,http://books.google.com.au/books?id=Hc6ioeRc7p8C&pg=PA305&lpg=PA305&dq=Bixler+Sweeting+polymer+films&source=bl&ots=p1TsIRrlt7&sig=feyn4pcvQjgbMmuE9yiNeef6WO0&hl=en&sa=X&ei=-0QPUO-BL9HHmQWb8IDoCA&ved=0CEcQ6AEwAA
Perfluorinated Polymers,,Teflon AF 1600,,550,270,110,520,80,,,,,,,,,,,Merkel p251 2006,http://books.google.com.au/books?id=Hc6ioeRc7p8C&pg=PA305&lpg=PA305&dq=Bixler+Sweeting+polymer+films&source=bl&ots=p1TsIRrlt7&sig=feyn4pcvQjgbMmuE9yiNeef6WO0&hl=en&sa=X&ei=-0QPUO-BL9HHmQWb8IDoCA&ved=0CEcQ6AEwAA
Perfluorinated Polymers,,Hyflon AD80,430,210,67,24,150,12,,,,,,,,,,,Merkel p251 2006,http://books.google.com.au/books?id=Hc6ioeRc7p8C&pg=PA305&lpg=PA305&dq=Bixler+Sweeting+polymer+films&source=bl&ots=p1TsIRrlt7&sig=feyn4pcvQjgbMmuE9yiNeef6WO0&hl=en&sa=X&ei=-0QPUO-BL9HHmQWb8IDoCA&ved=0CEcQ6AEwAA
Perfluorinated Polymers,,Hyflon AD60,390,180,57,20,130,10,,,,,,,,,,,Merkel p251 2006,http://books.google.com.au/books?id=Hc6ioeRc7p8C&pg=PA305&lpg=PA305&dq=Bixler+Sweeting+polymer+films&source=bl&ots=p1TsIRrlt7&sig=feyn4pcvQjgbMmuE9yiNeef6WO0&hl=en&sa=X&ei=-0QPUO-BL9HHmQWb8IDoCA&ved=0CEcQ6AEwAA
Perfluorinated Polymers,,Cytop,170,59,16,5,35,2,,,,,,,,,,,Merkel p251 2006,http://books.google.com.au/books?id=Hc6ioeRc7p8C&pg=PA305&lpg=PA305&dq=Bixler+Sweeting+polymer+films&source=bl&ots=p1TsIRrlt7&sig=feyn4pcvQjgbMmuE9yiNeef6WO0&hl=en&sa=X&ei=-0QPUO-BL9HHmQWb8IDoCA&ved=0CEcQ6AEwAA
Perfluorinated Polymers,PTFE,Poly(tetra fluoro ethylene),,,,,,10,2.6,1.8,,,,,,,,,Ilinitsch 1992,http://dx.doi.org/10.1016/0376-7388(92)80085-X
Poly(aryl ethers) and Poly(aryl ether ketones),PPO,,110,,,4.35,90.1,5.45,,,,,,,,,,,Toi 1982,http://dx.doi.org/10.1002/app.1982.070270823
Poly(aryl ethers) and Poly(aryl ether ketones),PPO (slow cool),,,,10.1,2.02,,,,,,,,,,,,,Tsujita 1991,http://www.sciencedirect.com/science/article/pii/S0376738800803270
Poly(aryl ethers) and Poly(aryl ether ketones),PPO (quenched),,,,13.5,2.97,,,,,,,,,,,,,Tsujita 1991,http://www.sciencedirect.com/science/article/pii/S0376738800803270
Poly(aryl ethers) and Poly(aryl ether ketones),PPO,,,,15.1,3.3,82,6.4,,,,,,,,,,,Perego 1991,http://www.sciencedirect.com/science/article/pii/S0376738800805864
Poly(aryl ethers) and Poly(aryl ether ketones),PPO,,90,,17,3.62,70,3.91,,,,,,,,,,,Wright 1998,http://dx.doi.org/10.1002/(SICI)1097-4628(19980131)67:5%3C875::AID-APP13%3E3.0.CO;2-N
Poly(aryl ethers) and Poly(aryl ether ketones),PPO,,,,16,3.6,52.3,3.8,,,,,,,,,,,Ghosal 1992,http://www.sciencedirect.com/science/article/pii/037673889280058R
Poly(aryl ethers) and Poly(aryl ether ketones),PPO-NO2 (15% nitration),,,,11.5,2.4,40.4,2.4,,,,,,,,,,,Ghosal 1992,http://www.sciencedirect.com/science/article/pii/037673889280058R
Poly(aryl ethers) and Poly(aryl ether ketones),PPO,,,,16.7,3.7,90,5.4,,,,,,,,,,,Hamad 2005,http://www.sciencedirect.com/science/article/pii/S0376738805000384
Poly(aryl ethers) and Poly(aryl ether ketones),PPO(20% DBr/26.7% DSul),,,,7.5,1.2,40,0.96,,,,,,,,,,,Hamad 2005,http://www.sciencedirect.com/science/article/pii/S0376738805000384
Poly(aryl ethers) and Poly(aryl ether ketones),PPO(60% DBr/20.2% DSul),,,,14,2,84.8,2.3,,,,,,,,,,,Hamad 2005,http://www.sciencedirect.com/science/article/pii/S0376738805000384
Poly(aryl ethers) and Poly(aryl ether ketones),PPO,,152,,20.6,6.06,91,,,,,,,,,,,,Polotskaya 1997,http://dx.doi.org/10.1002/(SICI)1097-4628(19971121)66:8%3C1439::AID-APP3%3E3.0.CO;2-F
