Repository: tenoriolms/data

File: MembranePolymer_Database_Gas_Separation.csv (part 2 of 6)
Category:,Brief Description:,Extended Description:,Data: ,Data: ,Data: ,Data: ,Data: ,Data: ,Data: ,Data: ,Data: ,Data: ,Data: ,Data: ,Data: ,Data: ,Data: ,In Reference Data Location:,Reference Name:,Reference URL:
Poly(aryl ethers) and Poly(aryl ether ketones),Sulfonated PPO (65% sulfonation),,15,,0.98,0.16,13.8,,,,,,,,,,,,Polotskaya 1997,http://dx.doi.org/10.1002/(SICI)1097-4628(19971121)66:8%3C1439::AID-APP3%3E3.0.CO;2-F
Poly(aryl ethers) and Poly(aryl ether ketones),PPO,,,80,12,2.6,27,2.7,,,,,,,,,,,Alentiev 1998,http://www.sciencedirect.com/science/article/pii/S0376738897002196
Poly(aryl ethers) and Poly(aryl ether ketones),DPPO,,,28,4.3,0.88,32,0.96,,,,,,,,,,,Alentiev 1998,http://www.sciencedirect.com/science/article/pii/S0376738897002196
Poly(aryl ethers) and Poly(aryl ether ketones),PPO,,82.3,,14.6,3.5,65.5,4.1,,,,,,,,,,,Aguilar-Vega 1993,http://dx.doi.org/10.1002/polb.1993.090311114
Poly(aryl ethers) and Poly(aryl ether ketones),DPPO,,32.7,,7.7,1.5,39.9,2.7,,,,,,,,,,,Aguilar-Vega 1993,http://dx.doi.org/10.1002/polb.1993.090311114
Poly(aryl ethers) and Poly(aryl ether ketones),PPO,,,57.3,10.6,2.61,49.2,2.68,,,,,,,,,,,Zhang 1994,http://www.sciencedirect.com/science/article/pii/037673889400169Y
Poly(aryl ethers) and Poly(aryl ether ketones),TMS-PPO (44.1% substitution),,,76.1,14.4,2.98,65.7,3.98,,,,,,,,,,,Zhang 1994,http://www.sciencedirect.com/science/article/pii/037673889400169Y
Poly(aryl ethers) and Poly(aryl ether ketones),TPS-PPO (48.3% substitution),,,51.7,9.73,2.46,44,2.47,,,,,,,,,,,Zhang 1994,http://www.sciencedirect.com/science/article/pii/037673889400169Y
Poly(aryl ethers) and Poly(aryl ether ketones),PPO,,92,,13.7,4.6,51,2.3,,,,,,,,,,,Bhole 2005,http://www.sciencedirect.com/science/article/pii/S0014305705001941
Poly(aryl ethers) and Poly(aryl ether ketones),PPO-BzH,,47.7,,6,1.59,14.3,0.95,,,,,,,,,,,Bhole 2005,http://www.sciencedirect.com/science/article/pii/S0014305705001941
Poly(aryl ethers) and Poly(aryl ether ketones),PPO-BzCH3,,50.6,,7.36,2.42,21.4,1.49,,,,,,,,,,,Bhole 2005,http://www.sciencedirect.com/science/article/pii/S0014305705001941
Poly(aryl ethers) and Poly(aryl ether ketones),PPO-BzBr,,51.4,,8.45,2.13,18,1.13,,,,,,,,,,,Bhole 2005,http://www.sciencedirect.com/science/article/pii/S0014305705001941
Poly(aryl ethers) and Poly(aryl ether ketones),PPO-BzCl,,52.7,,8.6,1.8,16.8,0.98,,,,,,,,,,,Bhole 2005,http://www.sciencedirect.com/science/article/pii/S0014305705001941
Poly(aryl ethers) and Poly(aryl ether ketones),PPO-BzNO2,,41,,5.04,1.27,11.4,0.76,,,,,,,,,,,Bhole 2005,http://www.sciencedirect.com/science/article/pii/S0014305705001941
Poly(aryl ethers) and Poly(aryl ether ketones),PPO,,82,,14.6,3.5,66,,,,,,,,,,,,Dai 2005,http://dx.doi.org/10.1021/ma051662h
Poly(aryl ethers) and Poly(aryl ether ketones),PPO-HFP,,108,,23,2,89,,,,,,,,,,,,Dai 2005,http://dx.doi.org/10.1021/ma051662h
Poly(aryl ethers) and Poly(aryl ether ketones),PPO,,,,,,96.3,4.12,,,,,,,,,,,Chern 1987,http://www.sciencedirect.com/science/article/pii/S0376738800809254
Poly(aryl ethers) and Poly(aryl ether ketones),BrPPO (36% Br),,,,,,68.7,3.71,,,,,,,,,,,Chern 1987,http://www.sciencedirect.com/science/article/pii/S0376738800809254
Poly(aryl ethers) and Poly(aryl ether ketones),BrPPO (91% Br),,,,,,64.8,3.65,,,,,,,,,,,Chern 1987,http://www.sciencedirect.com/science/article/pii/S0376738800809254
Poly(aryl ethers) and Poly(aryl ether ketones),Polyaryl ether 12F-BI,,34,20,2.5,0.61,8.2,0.34,,,,,,,,,,,Lara-Estevez 2010,http://dx.doi.org/10.1021/ie100249j
Poly(aryl ethers) and Poly(aryl ether ketones),Polyaryl ether 12F-BisF,,33,18,2.3,0.55,7.6,0.33,,,,,,,,,,,Lara-Estevez 2010,http://dx.doi.org/10.1021/ie100249j
Poly(aryl ethers) and Poly(aryl ether ketones),Polyaryl ether 12F-BisA,,30,17,2.1,0.48,6.4,0.32,,,,,,,,,,,Lara-Estevez 2010,http://dx.doi.org/10.1021/ie100249j
Poly(aryl ethers) and Poly(aryl ether ketones),Polyaryl ether 12F-BisAF,,51,28,3.8,0.9,12,0.55,,,,,,,,,,,Lara-Estevez 2010,http://dx.doi.org/10.1021/ie100249j
Poly(aryl ethers) and Poly(aryl ether ketones),Polyaryl ether 12F-SDL,,35,21,2.2,0.46,7.1,0.25,,,,,,,,,,,Lara-Estevez 2010,http://dx.doi.org/10.1021/ie100249j
Poly(aryl ethers) and Poly(aryl ether ketones),PEEK,,,,0.259,0.0398,0.963,0.0311,,,,,,,,,,,Handa 1997,http://dx.doi.org/10.1002/(SICI)1099-0488(199710)35:14%3C2355::AID-POLB13%3E3.0.CO;2-B
Poly(aryl ethers) and Poly(aryl ether ketones),TBPEEK,,,,1.39,0.217,4.65,0.221,,,,,,,,,,,Handa 1997,http://dx.doi.org/10.1002/(SICI)1099-0488(199710)35:14%3C2355::AID-POLB13%3E3.0.CO;2-B
Poly(aryl ethers) and Poly(aryl ether ketones),TBDPEEK,,,,2.19,0.348,6.91,0.384,,,,,,,,,,,Handa 1997,http://dx.doi.org/10.1002/(SICI)1099-0488(199710)35:14%3C2355::AID-POLB13%3E3.0.CO;2-B
Poly(aryl ethers) and Poly(aryl ether ketones),TMBPPEEK,,,,4.76,0.971,19.4,1.021,,,,,,,,,,,Handa 1997,http://dx.doi.org/10.1002/(SICI)1099-0488(199710)35:14%3C2355::AID-POLB13%3E3.0.CO;2-B
Poly(aryl ethers) and Poly(aryl ether ketones),"3,3DBBP-6F Bis A (PAEK)",,,,0.61,0.0792,1.95,0.058,,,,,,,,,,,Wang 1998,http://dx.doi.org/10.1002/(SICI)1099-0488(199802)36:3%3C425::AID-POLB4%3E3.0.CO;2-Q
Poly(aryl ethers) and Poly(aryl ether ketones),"3,3DBBP-fluorene Bisphenol (PAEK)",,,,0.53,0.0639,1.87,0.055,,,,,,,,,,,Wang 1998,http://dx.doi.org/10.1002/(SICI)1099-0488(199802)36:3%3C425::AID-POLB4%3E3.0.CO;2-Q
Poly(aryl ethers) and Poly(aryl ether ketones),"2,2DBBP-6F Bis A (PAEK)",,,,0.99,0.146,3.12,0.087,,,,,,,,,,,Wang 1998,http://dx.doi.org/10.1002/(SICI)1099-0488(199802)36:3%3C425::AID-POLB4%3E3.0.CO;2-Q
Poly(aryl ethers) and Poly(aryl ether ketones),2.2DBBP-fluorene Bisphenol (PAEK),,,,0.72,0.0973,2.4,0.078,,,,,,,,,,,Wang 1998,http://dx.doi.org/10.1002/(SICI)1099-0488(199802)36:3%3C425::AID-POLB4%3E3.0.CO;2-Q
Poly(aryl ethers) and Poly(aryl ether ketones),"2,2DBBP-TMBis A",,,,1.86,0.291,6.96,0.264,,,,,,,,,,,Wang 1998,http://dx.doi.org/10.1002/(SICI)1099-0488(199802)36:3%3C425::AID-POLB4%3E3.0.CO;2-Q
Poly(aryl ethers) and Poly(aryl ether ketones),Benzonaphthone-6F Bis A (PAEK),,,,1.85,0.325,6.04,0.21,,,,,,,,,,,Wang 1998,http://dx.doi.org/10.1002/(SICI)1099-0488(199802)36:3%3C425::AID-POLB4%3E3.0.CO;2-Q
Poly(aryl ethers) and Poly(aryl ether ketones),Benzonaphthone-fluorene Bisphenol (PAEK),,,,1.42,0.222,4.97,0.192,,,,,,,,,,,Wang 1998,http://dx.doi.org/10.1002/(SICI)1099-0488(199802)36:3%3C425::AID-POLB4%3E3.0.CO;2-Q
Poly(aryl ethers) and Poly(aryl ether ketones),Bis A poly(ether ether ketone ketone),,,9.07,0.604,0.087,2.19,0.084,,,,,,,,,,,Li 2001,http://www.sciencedirect.com/science/article/pii/S0032386101002993
Poly(aryl ethers) and Poly(aryl ether ketones),BPA-DFBP poly(aryl ether ketone),,,11,1,0.16,3.5,0.18,,,,,,,,,,,Chng 2007,http://www.sciencedirect.com/science/article/pii/S0032386106012535
Poly(aryl ethers) and Poly(aryl ether ketones),TMBPA-DFBP poly(aryl ether ketone),,,52,5.6,1.1,20,1.1,,,,,,,,,,,Chng 2007,http://www.sciencedirect.com/science/article/pii/S0032386106012535
Poly(aryl ethers) and Poly(aryl ether ketones),PEK-C,Poly(aryl ether ketone),3.1,5.2,0.96,0.17,2.6,0.08,,,,,,,,,,,Liu 1990,http://www.sciencedirect.com/science/article/pii/037673889080015E
Poly(aryl ethers) and Poly(aryl ether ketones),PEK-C,Poly(aryl ether ketone),,11.7,0.95,0.153,2.73,0.0822,,,,,,,,,,,Wang 2000,http://dx.doi.org/10.1021/ma9921807
Poly(aryl ethers) and Poly(aryl ether ketones),DMPEK-C,Poly(aryl ether ketone),,10.3,0.87,0.0978,2.6,0.0701,,,,,,,,,,,Wang 2000,http://dx.doi.org/10.1021/ma9921807
Poly(aryl ethers) and Poly(aryl ether ketones),TMPEK-C,Poly(aryl ether ketone),,21.5,1.55,0.19,5.44,0.17,,,,,,,,,,,Wang 2000,http://dx.doi.org/10.1021/ma9921807
Poly(aryl ethers) and Poly(aryl ether ketones),IMPEK-C,Poly(aryl ether ketone),,42.5,4.85,0.933,19.3,1.09,,,,,,,,,,,Wang 2000,http://dx.doi.org/10.1021/ma9921807
Poly(aryl ethers) and Poly(aryl ether ketones),PEK-H,Poly(aryl ether ketone),,9.91,0.663,0.0921,2.36,0.069,,,,,,,,,,,Wang 1997,http://dx.doi.org/10.1002/(SICI)1097-4628(19970531)64:9%3C1725::AID-APP8%3E3.0.CO;2-H
Poly(aryl ethers) and Poly(aryl ether ketones),PEK-L,Poly(aryl ether ketone),,7.26,0.489,0.0485,1.81,0.0415,,,,,,,,,,,Wang 1997,http://dx.doi.org/10.1002/(SICI)1097-4628(19970531)64:9%3C1725::AID-APP8%3E3.0.CO;2-H
Poly(aryl ethers) and Poly(aryl ether ketones),IMPEK-L,Poly(aryl ether ketone),,49.7,7.2,1.18,22.8,1.35,,,,,,,,,,,Wang 1997,http://dx.doi.org/10.1002/(SICI)1097-4628(19970531)64:9%3C1725::AID-APP8%3E3.0.CO;2-H
Poly(aryl ethers) and Poly(aryl ether ketones),PEK-C,Poly(aryl ether ketone),,11.7,0.951,0.153,2.73,0.0822,,,,,,,,,,,Wang 2002,http://dx.doi.org/10.1002/app.10006
Poly(aryl ethers) and Poly(aryl ether ketones),PEKK-C,Poly(aryl ether ketone),,7.51,0.634,0.0728,2.17,0.0564,,,,,,,,,,,Wang 2002,http://dx.doi.org/10.1002/app.10006
Poly(aryl ethers) and Poly(aryl ether ketones),FBP-6FPPr poly(aryl ether),,39.5,43.2,6.22,2.06,25.8,1.59,,,,,,,,,,,Xu 2002,http://dx.doi.org/10.1021/cm0112789
Poly(aryl ethers) and Poly(aryl ether ketones),FBP-6FPT poly(aryl ether),,50,55,8.4,1.99,35.7,1.8,,,,,,,,,,,Xu 2002,http://dx.doi.org/10.1021/cm0112789
Poly(aryl ethers) and Poly(aryl ether ketones),,Poly(ether ketone( 1a),,11.6,1.08,0.21,4.18,,,,,,,,,,,,Maier 1998,http://dx.doi.org/10.1002/(SICI)1521-3773(19981116)37:21%3C2960::AID-ANIE2960%3E3.0.CO;2-5
Poly(aryl ethers) and Poly(aryl ether ketones),,Poly(ether ketone( 1b),,17.3,1.64,0.32,7.7,,,,,,,,,,,,Maier 1998,http://dx.doi.org/10.1002/(SICI)1521-3773(19981116)37:21%3C2960::AID-ANIE2960%3E3.0.CO;2-5
Poly(aryl ethers) and Poly(aryl ether ketones),,Poly(ether ketone( 1c),,14.9,1.47,0.42,6.45,,,,,,,,,,,,Maier 1998,http://dx.doi.org/10.1002/(SICI)1521-3773(19981116)37:21%3C2960::AID-ANIE2960%3E3.0.CO;2-5
Poly(aryl ethers) and Poly(aryl ether ketones),,Poly(ether ketone( 1d),,17.7,1.83,0.33,9.36,,,,,,,,,,,,Maier 1998,http://dx.doi.org/10.1002/(SICI)1521-3773(19981116)37:21%3C2960::AID-ANIE2960%3E3.0.CO;2-5
Poly(aryl ethers) and Poly(aryl ether ketones),,Poly(ether ketone( 1e),,16.7,1.57,0.29,7.39,,,,,,,,,,,,Maier 1998,http://dx.doi.org/10.1002/(SICI)1521-3773(19981116)37:21%3C2960::AID-ANIE2960%3E3.0.CO;2-5
Poly(aryl ethers) and Poly(aryl ether ketones),,Poly(ether ketone( 1f),,13.5,1.12,0.2,5.7,,,,,,,,,,,,Maier 1998,http://dx.doi.org/10.1002/(SICI)1521-3773(19981116)37:21%3C2960::AID-ANIE2960%3E3.0.CO;2-5
Poly(aryl ethers) and Poly(aryl ether ketones),,Poly(ether ketone( 1g),,36,3.58,0.64,18.9,,,,,,,,,,,,Maier 1998,http://dx.doi.org/10.1002/(SICI)1521-3773(19981116)37:21%3C2960::AID-ANIE2960%3E3.0.CO;2-5
Poly(aryl ethers) and Poly(aryl ether ketones),,Poly(ether ketone( 1h),,12.5,1.03,0.16,5,,,,,,,,,,,,Maier 1998,http://dx.doi.org/10.1002/(SICI)1521-3773(19981116)37:21%3C2960::AID-ANIE2960%3E3.0.CO;2-5
Poly(aryl ethers) and Poly(aryl ether ketones),,Poly(ether ketone( 1i),,14.5,1.32,0.23,7.2,,,,,,,,,,,,Maier 1998,http://dx.doi.org/10.1002/(SICI)1521-3773(19981116)37:21%3C2960::AID-ANIE2960%3E3.0.CO;2-5
Poly(aryl ethers) and Poly(aryl ether ketones),PBK poly(aryl ether ketone),,8.9,8.9,0.75,0.129,3.3,0.14,,,,,,,,,,,Aitken 1993,http://dx.doi.org/10.1002/polb.1993.090310808
Poly(aryl ethers) and Poly(aryl ether ketones),PBK-S poly(aryl ether ketone),,7.7,8.46,0.64,0.11,3.27,0.12,,,,,,,,,,,Aitken 1993,http://dx.doi.org/10.1002/polb.1993.090310808
Poly(aryl ethers) and Poly(aryl ether ketones),CPAEK-1,,,9.2,0.68,0.0986,3.1,0.1,,,,,,,,,,,Camacho-Zuniga 2006,http://www.sciencedirect.com/science/article/pii/S0376738806004625
Poly(aryl ethers) and Poly(aryl ether ketones),CPAEK-2,,,7.5,0.51,0.0729,2.14,0.069,,,,,,,,,,,Camacho-Zuniga 2006,http://www.sciencedirect.com/science/article/pii/S0376738806004625
Poly(aryl ethers) and Poly(aryl ether ketones),CPAEK-3,,,5.3,0.27,0.031,0.91,0.0276,,,,,,,,,,,Camacho-Zuniga 2006,http://www.sciencedirect.com/science/article/pii/S0376738806004625
Poly(aryl ethers) and Poly(aryl ether ketones),3H-PEEK poly(aryl ether ketone),,,3.8,0.2,0.029,1,0.024,,,,,,,,,,,Liu 2005,http://www.sciencedirect.com/science/article/pii/S0032386105014084
Poly(aryl ethers) and Poly(aryl ether ketones),6H-PEEK poly(aryl ether ketone),,,4.6,0.33,0.053,1.6,0.05,,,,,,,,,,,Liu 2005,http://www.sciencedirect.com/science/article/pii/S0032386105014084
Poly(aryl ethers) and Poly(aryl ether ketones),3F-PEEK poly(aryl ether ketone),,,5.1,0.38,0.051,1.5,0.041,,,,,,,,,,,Liu 2005,http://www.sciencedirect.com/science/article/pii/S0032386105014084
Poly(aryl ethers) and Poly(aryl ether ketones),6F-PEEK poly(aryl ether ketone),,,21,3.3,0.54,8.7,0.38,,,,,,,,,,,Liu 2005,http://www.sciencedirect.com/science/article/pii/S0032386105014084
Poly(aryl ethers) and Poly(aryl ether ketones),3H-PEN poly(aryl ether),,,6.8,0.45,0.07,1.9,0.05,,,,,,,,,,,Liu 2005,http://www.sciencedirect.com/science/article/pii/S0032386105014084
Poly(aryl ethers) and Poly(aryl ether ketones),6H-PEN poly(aryl ether),,,9.6,0.94,0.17,3.5,0.06,,,,,,,,,,,Liu 2005,http://www.sciencedirect.com/science/article/pii/S0032386105014084
Poly(aryl ethers) and Poly(aryl ether ketones),3F-PEN poly(aryl ether),,,9.3,0.87,0.15,3.7,0.09,,,,,,,,,,,Liu 2005,http://www.sciencedirect.com/science/article/pii/S0032386105014084
Poly(aryl ethers) and Poly(aryl ether ketones),6F-PEN poly(aryl ether),,,35,6.6,1.12,19,0.83,,,,,,,,,,,Liu 2005,http://www.sciencedirect.com/science/article/pii/S0032386105014084
Poly(aryl ethers) and Poly(aryl ether ketones),,Poly(phthalazinone ether ketone),,,0.75,0.11,,0.042,,,,,,,,,,,Jian 1999,http://dx.doi.org/10.1002/(SICI)1097-4628(19990404)71:14%3C2385::AID-APP10%3E3.0.CO;2-S
Poly(aryl ethers) and Poly(aryl ether ketones),,Polyhydroxyether of Bisphenol A,,,0.09,0.019,0.5,0.02,,,,,,,,,,,Barbari 1988,http://dx.doi.org/10.1002/polb.1988.090260401
Poly(aryl ethers) and Poly(aryl ether ketones),PPO,Poly(phenylene oxide),,,,,,100,140,32,116,6.5,,,,,,,Ilinitsch 1992,http://dx.doi.org/10.1016/0376-7388(92)80085-X
Poly(aryl ethers) and Poly(aryl ether ketones),PPO mix,"97.5% poly(1,6-dimethyl-1,4-phenyleneoxide) and 2.5% poly(2,6-diphenyl-1,4-pheneyleneoxide)",,,,,,120,58,10,41,16,,,,,,,Ilinitsch 1992,http://dx.doi.org/10.1016/0376-7388(92)80085-X
Poly(aryl ethers) and Poly(aryl ether ketones),PPO mix,"75% poly(1,6-dimethyl-1,4-phenyleneoxide) and 25% poly(2,6-diphenyl-1,4-pheneyleneoxide)",,,,,,70,29,6,22,3.2,,,,,,,Ilinitsch 1992,http://dx.doi.org/10.1016/0376-7388(92)80085-X
Poly(aryl ethers) and Poly(aryl ether ketones),PPO,"Poly(2,6-dimethyl-1,4-phenylene-oxide)",,,,,,,,,9,2.1,,,,,,,Bai 1998,http://dx.doi.org/10.1016/S0376-7388(98)00140-9
Poly(aryl ethers) and Poly(aryl ether ketones),PPO+Ru,"Poly(2,6-dimethyl-1,4-phenylene-oxide) doped with 0.05wt.% Ru",,,,,,,,,14,2,,,,,,,Bai 1998,http://dx.doi.org/10.1016/S0376-7388(98)00140-9
Poly(aryl ethers) and Poly(aryl ether ketones),PPO+Pd,"Poly(2,6-dimethyl-1,4-phenylene-oxide) doped with 0.63wt.% Pd",,,,,,,,,18.4,2.9,,,,,,,Bai 1998,http://dx.doi.org/10.1016/S0376-7388(98)00140-9
Poly(aryl ethers) and Poly(aryl ether ketones),PPO+Ag,"Poly(2,6-dimethyl-1,4-phenylene-oxide) doped with 1wt.% Ag",,,,,,,,,8,1.4,,,,,,,Bai 1998,http://dx.doi.org/10.1016/S0376-7388(98)00140-9
Poly(aryl ethers) and Poly(aryl ether ketones),PPO+Ir,"Poly(2,6-dimethyl-1,4-phenylene-oxide) doped with 0.7wt.% Ir",,,,,,,,,10,2,,,,,,,Bai 1998,http://dx.doi.org/10.1016/S0376-7388(98)00140-9
Poly(aryl ethers) and Poly(aryl ether ketones),PPO,Poly(phenylene oxide),,,,,,,,,9,2.1,,,,,,,Semenova 2004,http://dx.doi.org/10.1016/j.memsci.2003.11.022
Polyamides and poly(amide-imides),,"Nylon 6,6",,,0.034,,0.17,,,,,,,,,,,,Carrera-Figueiras 2007,http://dx.doi.org/10.1002/polb.21208
Polyamides and poly(amide-imides),,Nylon 6,,,0.038,,0.16,,,,,,,,,,,,Allen 1977,http://www.sciencedirect.com/science/article/pii/S037673880083241X
Polyamides and poly(amide-imides),,Nylon 11,2.8,2.63,,,1,,,,,,,,,,,,Ash p427 circa 1970,
Polyamides and poly(amide-imides),mPDA-TMAC poly(amide-imide),,2.87,,0.0625,0.0063,0.203,,,,,,,,,,,,Langsam 2000,http://dx.doi.org/10.1002/(SICI)1099-0518(20000601)38:11%3C1951::AID-POLA40%3E3.0.CO;2-C
Polyamides and poly(amide-imides),TrMPD-TMAC poly(amide-imide),,36.7,,3.53,0.499,17.9,0.349,,,,,,,,,,,Langsam 2000,http://dx.doi.org/10.1002/(SICI)1099-0518(20000601)38:11%3C1951::AID-POLA40%3E3.0.CO;2-C
Polyamides and poly(amide-imides),DETDA-TMAC poly(amide-imide),,33.8,,5.7,1.12,32.9,,,,,,,,,,,,Langsam 2000,http://dx.doi.org/10.1002/(SICI)1099-0518(20000601)38:11%3C1951::AID-POLA40%3E3.0.CO;2-C
Polyamides and poly(amide-imides),Poly(etherimide) Ultem 1000 (comparison),,,,0.277,0.0323,,,,,,,,,,,,,Langsam 2000,http://dx.doi.org/10.1002/(SICI)1099-0518(20000601)38:11%3C1951::AID-POLA40%3E3.0.CO;2-C
Polyamides and poly(amide-imides),6FDA-8FdDA poly(amide-imide),,,,1.49,0.27,5.72,0.12,,,,,,,,,,,Xu 1997,http://www.sciencedirect.com/science/article/pii/S0032386196005496
Polyamides and poly(amide-imides),6FDA-8FmDA poly(amide-imide),,,,0.49,0.08,1.66,0.04,,,,,,,,,,,Xu 1997,http://www.sciencedirect.com/science/article/pii/S0032386196005496
Polyamides and poly(amide-imides),6FDA-12FpDA poly(amide-imide),,,,1.9,0.39,8.91,0.17,,,,,,,,,,,Xu 1997,http://www.sciencedirect.com/science/article/pii/S0032386196005496
Polyamides and poly(amide-imides),6FDA-12FmDA poly(amide-imide),,,,1,0.2,3.64,0.09,,,,,,,,,,,Xu 1997,http://www.sciencedirect.com/science/article/pii/S0032386196005496
Polyamides and poly(amide-imides),InDCA-mPD aromatic polyamide,,17.7,,1.16,0.15,5.2,0.09,,,,,,,,,,,Ding 2002,http://www.sciencedirect.com/science/article/pii/S0032386102002768
Polyamides and poly(amide-imides),InDCA-pPD aromatic polyamide,,18.3,,1.67,0.25,8.9,0.18,,,,,,,,,,,Ding 2002,http://www.sciencedirect.com/science/article/pii/S0032386102002768
Polyamides and poly(amide-imides),InDCA-ODA aromatic polyamide,,19.2,,1.67,0.24,8.4,0.21,,,,,,,,,,,Ding 2002,http://www.sciencedirect.com/science/article/pii/S0032386102002768
Polyamides and poly(amide-imides),InDCA-BAPH aromatic polyamide,,16.9,,1.91,0.31,9.6,0.33,,,,,,,,,,,Ding 2002,http://www.sciencedirect.com/science/article/pii/S0032386102002768
Polyamides and poly(amide-imides),"InDCA-1,5-NDA aromatic polyamide",,15.8,,0.94,0.12,4.1,0.09,,,,,,,,,,,Ding 2002,http://www.sciencedirect.com/science/article/pii/S0032386102002768
Polyamides and poly(amide-imides),InDCA-mDDS aromatic polyamide,,11.9,,0.53,0.06,2.2,0.04,,,,,,,,,,,Ding 2002,http://www.sciencedirect.com/science/article/pii/S0032386102002768
Polyamides and poly(amide-imides),InDCA-6FpDA aromatic polyamide,,65.8,,7.35,1.36,35.3,0.91,,,,,,,,,,,Ding 2002,http://www.sciencedirect.com/science/article/pii/S0032386102002768
Polyamides and poly(amide-imides),InDCA-TFMB aromatic polyamide,,63.2,,7.23,1.3,31.2,0.9,,,,,,,,,,,Ding 2002,http://www.sciencedirect.com/science/article/pii/S0032386102002768
Polyamides and poly(amide-imides),APA1 aromatic polyamide,,31,,3.11,0.46,13,0.47,,,,,,,,,,,Espeso 2006,http://www.sciencedirect.com/science/article/pii/S0376738806001475
Polyamides and poly(amide-imides),APA2 aromatic polyamide,,36,,4.5,0.81,21,0.9,,,,,,,,,,,Espeso 2006,http://www.sciencedirect.com/science/article/pii/S0376738806001475
Polyamides and poly(amide-imides),APA3 aromatic polyamide,,60,,9.38,1.73,43,2.24,,,,,,,,,,,Espeso 2006,http://www.sciencedirect.com/science/article/pii/S0376738806001475
Polyamides and poly(amide-imides),APA4 aromatic polyamide,,49,,6.47,1.18,27,1.21,,,,,,,,,,,Espeso 2006,http://www.sciencedirect.com/science/article/pii/S0376738806001475
Polyamides and poly(amide-imides),APA5 aromatic polyamide,,60,,7.88,1.51,36,1.24,,,,,,,,,,,Espeso 2006,http://www.sciencedirect.com/science/article/pii/S0376738806001475
Polyamides and poly(amide-imides),,Trogamid TTM polyamide,4,,0.092,0.016,0.33,0.018,,,,,,,,,,,Espeso 2006,http://www.sciencedirect.com/science/article/pii/S0376738806001475
Polyamides and poly(amide-imides),I-6FpDA aromatic polyamid,,35,29,2.4,0.42,9,0.2,,,,,,,,,,,Singh 1999,http://www.sciencedirect.com/science/article/pii/S0032386198008003
Polyamides and poly(amide-imides),6FDC-mPD aromatic polyamide,,31,23,2.2,0.4,8.4,0.24,,,,,,,,,,,Singh 1999,http://www.sciencedirect.com/science/article/pii/S0032386198008003
Polyamides and poly(amide-imides),Piso-6FpDA aromatic polyamide,,48,42,5.5,1.2,21,0.78,,,,,,,,,,,Singh 1999,http://www.sciencedirect.com/science/article/pii/S0032386198008003
Polyamides and poly(amide-imides),I-pDDS aromatic polyamide,,5.2,4.3,0.19,0.031,0.78,0.014,,,,,,,,,,,Singh 1999,http://www.sciencedirect.com/science/article/pii/S0032386198008003
Polyamides and poly(amide-imides),Piso-pDDS aromatic polyamide,,10,7.6,0.75,0.13,3.2,0.11,,,,,,,,,,,Singh 1999,http://www.sciencedirect.com/science/article/pii/S0032386198008003
Polyamides and poly(amide-imides),DBF/ISO aromatic polyamide,,4.22,,0.069,,0.32,,,,,,,,,,,,Carrera-Figueiras 2007,http://dx.doi.org/10.1002/polb.21208
Polyamides and poly(amide-imides),IDT82 aromatic polyamide,,5.3,,0.1,,0.51,,,,,,,,,,,,Carrera-Figueiras 2007,http://dx.doi.org/10.1002/polb.21208
Polyamides and poly(amide-imides),IDT55 aromatic polyamide,,8.77,,0.308,0.05,1.16,,,,,,,,,,,,Carrera-Figueiras 2007,http://dx.doi.org/10.1002/polb.21208
Polyamides and poly(amide-imides),IDT28 aromatic polyamide,,14.81,,0.76,0.13,3.2,,,,,,,,,,,,Carrera-Figueiras 2007,http://dx.doi.org/10.1002/polb.21208
Polyamides and poly(amide-imides),DBF/TERT aromatic polyamide,,19.26,,1.16,0.23,4.96,,,,,,,,,,,,Carrera-Figueiras 2007,http://dx.doi.org/10.1002/polb.21208
Polyamides and poly(amide-imides),HFA/ISO aromatic polyamide,,34.5,,1.68,0.25,6.5,0.13,,,,,,,,,,,Carrera-Figueiras 2007,http://dx.doi.org/10.1002/polb.21208
Polyamides and poly(amide-imides),IHT82 aromatic polyamide,,38.9,,2.25,0.35,9.13,0.17,,,,,,,,,,,Carrera-Figueiras 2007,http://dx.doi.org/10.1002/polb.21208
Polyamides and poly(amide-imides),IHT55 aromatic polyamide,,46.7,,2.86,0.44,10.21,0.26,,,,,,,,,,,Carrera-Figueiras 2007,http://dx.doi.org/10.1002/polb.21208
Polyamides and poly(amide-imides),IHT28 aromatic polyamide,,65.3,,5.32,0.9,17.87,0.57,,,,,,,,,,,Carrera-Figueiras 2007,http://dx.doi.org/10.1002/polb.21208
Polyamides and poly(amide-imides),HFA/TERT aromatic polyamide,,66.4,,5.88,1.06,22.05,0.72,,,,,,,,,,,Carrera-Figueiras 2007,http://dx.doi.org/10.1002/polb.21208
Polyamides and poly(amide-imides),6FpDA-I,,34.5,,1.68,0.25,6.5,0.13,,,,,,,,,,,Carrera-Figueiras 2007,http://dx.doi.org/10.1002/polb.21208
Polyamides and poly(amide-imides),6FpDA-TBI,,66.4,,5.88,1.06,22.1,0.72,,,,,,,,,,,Carrera-Figueiras 2007,http://dx.doi.org/10.1002/polb.21208
Polyamides and poly(amide-imides),,Poly(fluorenylidene terephthaloyl amide),24.7,,3,0.517,15.3,0.548,,,,,,,,,,,Lopez-Nava 2002,http://dx.doi.org/10.1007/s00289-002-0094-z
Polyamides and poly(amide-imides),,Poly(fluorenylidene isophthaloyl amide),15.8,,1.2,0.197,5.3,0.128,,,,,,,,,,,Lopez-Nava 2002,http://dx.doi.org/10.1007/s00289-002-0094-z
Polyamides and poly(amide-imides),,Poly(fluorenylidene t-butylisophthaloyl amide),53.4,,8,1.404,37.7,1.545,,,,,,,,,,,Lopez-Nava 2002,http://dx.doi.org/10.1007/s00289-002-0094-z
Polyamides and poly(amide-imides),TMAC-MDA poly(amide-imide),,,,0.065,0.017,0.264,0.01,,,,,,,,,,,Kresse 1999,http://dx.doi.org/10.1002/(SICI)1099-0488(19990815)37:16%3C2183::AID-POLB20%3E3.0.CO;2-5
Polyamides and poly(amide-imides),TMAC-HDPDA poly(amide-imide),,,,0.185,0.02,0.749,0.015,,,,,,,,,,,Kresse 1999,http://dx.doi.org/10.1002/(SICI)1099-0488(19990815)37:16%3C2183::AID-POLB20%3E3.0.CO;2-5
Polyamides and poly(amide-imides),TMAC-TFA poly(amide-imide),,,,0.284,0.071,1.273,0.013,,,,,,,,,,,Kresse 1999,http://dx.doi.org/10.1002/(SICI)1099-0488(19990815)37:16%3C2183::AID-POLB20%3E3.0.CO;2-5
Polyamides and poly(amide-imides),TMAC-FDA poly(amide-imide),,,,0.347,0.064,1.539,0.017,,,,,,,,,,,Kresse 1999,http://dx.doi.org/10.1002/(SICI)1099-0488(19990815)37:16%3C2183::AID-POLB20%3E3.0.CO;2-5
Polyamides and poly(amide-imides),,Torlon 4000T,5.53,4.44,0.212,0.037,0.83,0.03,,,,,,,,,,,Hosseini 2009,http://www.sciencedirect.com/science/article/pii/S0376738808010314
Polyarylates,PA,polarylate,14,,1.7,0.33,7.5,0.4,,,,,,,,,,,Barbari 1989,http://www.sciencedirect.com/science/article/pii/S0376738800823662
Polyarylates,TMBPA-tBI PAR,,79,104,12,2.5,53,2.79,,,,,,,,,,,Wright 1997,http://www.sciencedirect.com/science/article/pii/S0376738896002153
Polyarylates,Bis A PAR (I/T= 1.0),Bis A polyarylate (I/T= 1.0),6.5,,0.52,0.0912,2.3,0.105,,,,,,,,,,,Guzman-Gutierrez 2007,http://www.sciencedirect.com/science/article/pii/S0376738807005832
Polyarylates,TMBisA PAR (I/T = 1.0),TMBisA Polyarylate (I/T = 1.0),40,,3.6,0.59,14,0.583,,,,,,,,,,,Guzman-Gutierrez 2007,http://www.sciencedirect.com/science/article/pii/S0376738807005832
Polyarylates,HFBis A PAR (I/T = 1.0),HFBis A polyarylate (I/T = 1.0),51,,6,1.304,27,1.125,,,,,,,,,,,Guzman-Gutierrez 2007,http://www.sciencedirect.com/science/article/pii/S0376738807005832
Polyarylates,TMHFBis A PAR (I/T = 1.0),TMHFBis A polyarylate (I/T = 1.0),182,,16,2.81,55,1.72,,,,,,,,,,,Guzman-Gutierrez 2007,http://www.sciencedirect.com/science/article/pii/S0376738807005832
Polyarylates,Bis A-I PAR,,15.1,,1.45,0.272,5.6,0.268,,,,,,,,,,,Pessan 1993,http://dx.doi.org/10.1002/polb.1993.090310919
Polyarylates,Bis A-T PAR,,16.8,,2.54,0.63,11.6,0.678,,,,,,,,,,,Pessan 1993,http://dx.doi.org/10.1002/polb.1993.090310919
Polyarylates,Polyarylate PT1,,,10.4,1.6,0.282,6.91,0.365,,,,,,,,,,,Zhang 1993,http://dx.doi.org/10.1021/ma00078a010
Polyarylates,Polyarylate PT2,,,37.1,5.54,1.37,22.2,1.39,,,,,,,,,,,Zhang 1993,http://dx.doi.org/10.1021/ma00078a010
Polyarylates,Bis A-T PAR,,14,,1.88,0.37,8,0.4,,,,,,,,,,,Kharul 1998,http://www.sciencedirect.com/science/article/pii/S0032386197003868
Polyarylates,DMBis A-T PAR,,18,,1.12,0.23,5.8,0.17,,,,,,,,,,,Kharul 1998,http://www.sciencedirect.com/science/article/pii/S0032386197003868
Polyarylates,TMBis A-T PAR,,50,,7.3,1.43,4.7,1.32,,,,,,,,,,,Kharul 1998,http://www.sciencedirect.com/science/article/pii/S0032386197003868
Polyarylates,Ppha-T PAR,,16.2,,2.15,0.41,11.7,0.47,,,,,,,,,,,Kharul 1998,http://www.sciencedirect.com/science/article/pii/S0032386197003868
Polyarylates,o-Cp-T PAR,,13.3,,1.04,0.15,5,0.18,,,,,,,,,,,Kharul 1998,http://www.sciencedirect.com/science/article/pii/S0032386197003868
Polyarylates,Bis A-I PAR,,8.8,,0.49,0.09,2.1,,,,,,,,,,,,Kharul 1998,http://www.sciencedirect.com/science/article/pii/S0032386197003868
Polyarylates,DMBis AI PAR,,8.8,,0.46,0.076,2.5,0.044,,,,,,,,,,,Kharul 1998,http://www.sciencedirect.com/science/article/pii/S0032386197003868
Polyarylates,TMBis A-I PAR,,37,,3.5,0.68,24,0.53,,,,,,,,,,,Kharul 1998,http://www.sciencedirect.com/science/article/pii/S0032386197003868
Polyarylates,Bis A-I/T (1/1) PAR,Bis A-I/T (1/1) polyarylate,160,,1.4,0.33,7.3,0.4,,,,,,,,,,,Houde 1995,http://www.sciencedirect.com/science/article/pii/0376738895003246
Polyarylates,Bis MEK-I/T (1/1) PAR,Bis MEK-I/T (1/1) polyarylate,12.8,,1.6,0.24,4.6,0.57,,,,,,,,,,,Houde 1995,http://www.sciencedirect.com/science/article/pii/0376738895003246
Polyarylates,Bis MIBK-I/T (1/1) PAR,Bis MIBK-I/T (1/1) polyarylate,29,,3.5,0.57,15.9,1.71,,,,,,,,,,,Houde 1995,http://www.sciencedirect.com/science/article/pii/0376738895003246
Polyarylates,Bis Aceto-I/T (1/1) PAR,Bis Aceto-I/T (1/1) polyarylate,15.9,,2.1,0.32,10.8,0.74,,,,,,,,,,,Houde 1995,http://www.sciencedirect.com/science/article/pii/0376738895003246
Polyarylates,Bis Lev-I/T (1/1) PAR,Bis Lev-I/T (1/1) polyarylate,9.5,,0.76,0.17,3.5,0.31,,,,,,,,,,,Houde 1995,http://www.sciencedirect.com/science/article/pii/0376738895003246
Polyarylates,Bis A-I PAR,Bis A-I polyarylate,,,1.45,0.274,7.1,0.309,,,,,,,,,,,Villegas-Coss 2006,http://dx.doi.org/10.1002/polb.20690
Polyarylates,"Bis A/1,1 bi 2-naphthol (1/1)-I PAR","Bis A/1,1 bi 2-naphthol (1/1)-I polyarylate",,,0.93,0.139,4,0.148,,,,,,,,,,,Villegas-Coss 2006,http://dx.doi.org/10.1002/polb.20690
Polyarylates,Bis A-T PAR,Bis A-T polyarylate,,,2.54,0.635,12.5,0.735,,,,,,,,,,,Villegas-Coss 2006,http://dx.doi.org/10.1002/polb.20690
Polyarylates,"Bis A/1,1 bi 2-naphthol (1/1)-T PAR","Bis A/1,1 bi 2-naphthol (1/1)-T polyarylate",,,2.04,0.364,9.9,0.471,,,,,,,,,,,Villegas-Coss 2006,http://dx.doi.org/10.1002/polb.20690
Polyarylates,Bis A-I PAR,,13.4,,1.33,0.241,5.4,0.233,,,,,,,,,,,Pixton 1995,http://dx.doi.org/10.1002/polb.1995.090330717
Polyarylates,Bis A-tBI PAR,,34.3,,5.95,1.197,24.2,1.43,,,,,,,,,,,Pixton 1995,http://dx.doi.org/10.1002/polb.1995.090330717
Polyarylates,HFBis A-I PAR,,47.8,,5.23,1.1,19.1,0.799,,,,,,,,,,,Pixton 1995,http://dx.doi.org/10.1002/polb.1995.090330717
Polyarylates,HFBis A-tBI PAR,,91.1,,15.7,3.88,56.9,3.47,,,,,,,,,,,Pixton 1995,http://dx.doi.org/10.1002/polb.1995.090330717
Polyarylates,Ppha-I PAR,,14.7,,1.53,0.276,6.74,0.25,,,,,,,,,,,Pixton 1995,http://dx.doi.org/10.1002/polb.1995.090330717
Polyarylates,Ppha-tBI PAR,,35.6,,5.6,1.09,23.8,1.16,,,,,,,,,,,Pixton 1995,http://dx.doi.org/10.1002/polb.1995.090330717
Polyarylates,FBP-I PAR,,22.3,,3.03,0.57,12.4,0.617,,,,,,,,,,,Pixton 1995,http://dx.doi.org/10.1002/polb.1995.090330717
Polyarylates,FBP-tBI PAR,,45.9,,9.55,1.93,36.8,2.374,,,,,,,,,,,Pixton 1995,http://dx.doi.org/10.1002/polb.1995.090330717
Polyarylates,TMBPA-tBI polyarylate,,,,13.1,2.68,46,2.86,,,,,,,,,,,McCaig 1999,http://www.sciencedirect.com/science/article/pii/S0032386198005709
Polyarylates,DBDMBPA-tBI polyarylate,,,,6.27,1.06,22.7,1.06,,,,,,,,,,,McCaig 1999,http://www.sciencedirect.com/science/article/pii/S0032386198005709
Polyarylates,TBBPA-tBI polyarylate,,,,5.4,0.85,19.7,0.838,,,,,,,,,,,McCaig 1999,http://www.sciencedirect.com/science/article/pii/S0032386198005709
Polyarylates,TMFBP-tBI polyarylate,,,,28.1,6,110,6.55,,,,,,,,,,,McCaig 1999,http://www.sciencedirect.com/science/article/pii/S0032386198005709
Polyarylates,DMDBFBP-tBI polyarylate,,,,15.4,2.78,71,3.3,,,,,,,,,,,McCaig 1999,http://www.sciencedirect.com/science/article/pii/S0032386198005709
Polyarylates,TBBPA-I PAR,,16.3,18.3,1.3,0.18,4.93,0.142,,,,,,,,,,,Pixton 1995,http://dx.doi.org/10.1002/polb.1995.090330905
Polyarylates,TBBPA-tBI PAR,,41.6,54,5.63,0.901,21.5,0.853,,,,,,,,,,,Pixton 1995,http://dx.doi.org/10.1002/polb.1995.090330905
Polyarylates,TBHFBPA-I PAR,,66.3,65,6.75,1.07,35.6,0.597,,,,,,,,,,,Pixton 1995,http://dx.doi.org/10.1002/polb.1995.090330905
Polyarylates,TBHFBPA-tBI PAR,,124,149,22.1,4.47,85.1,3.36,,,,,,,,,,,Pixton 1995,http://dx.doi.org/10.1002/polb.1995.090330905
Polyarylates,TBPhTh-I PAR,,23.4,27.9,1.96,0.29,8.34,0.206,,,,,,,,,,,Pixton 1995,http://dx.doi.org/10.1002/polb.1995.090330905
Polyarylates,TBPhTh-tBI PAR,,61.3,67.5,7.41,1.28,30.6,1.09,,,,,,,,,,,Pixton 1995,http://dx.doi.org/10.1002/polb.1995.090330905
Polyarylates,TBFBP-I PAR,,38.5,53.5,4.84,0.705,20.4,0.567,,,,,,,,,,,Pixton 1995,http://dx.doi.org/10.1002/polb.1995.090330905
Polyarylates,TBFBP-tBI PAR,,94.4,141,16.8,2.94,69.5,2.77,,,,,,,,,,,Pixton 1995,http://dx.doi.org/10.1002/polb.1995.090330905
Polyarylates,DMBPA-I polyarylate,,9.5,7.79,0.4,0.0628,1.24,0.0459,,,,,,,,,,,Pixton 1995,http://dx.doi.org/10.1021/ma00128a043
Polyarylates,DMBPA-tBI polyarylate,,26,27.1,2.37,0.393,8,0.4,,,,,,,,,,,Pixton 1995,http://dx.doi.org/10.1021/ma00128a043
Polyarylates,TMBPA-I polyarylate,,34,38.6,3.26,0.579,12,0.472,,,,,,,,,,,Pixton 1995,http://dx.doi.org/10.1021/ma00128a043
Polyarylates,TMBPA-tBI polyarylate,,72,96,12.2,2.52,44.6,2.571,,,,,,,,,,,Pixton 1995,http://dx.doi.org/10.1021/ma00128a043
Polyarylates,DiisoBPA-I polyarylate,,19.5,18.9,1.64,0.273,5.16,0.305,,,,,,,,,,,Pixton 1995,http://dx.doi.org/10.1021/ma00128a043
Polyarylates,DiisoBPA-tBI polyarylate,,37.3,41.4,5.03,1.079,16.1,1.43,,,,,,,,,,,Pixton 1995,http://dx.doi.org/10.1021/ma00128a043
Polyarylates,DBDMBPA-I polyarylate,,22.1,23.3,1.52,0.219,5.45,0.151,,,,,,,,,,,Pixton 1995,http://dx.doi.org/10.1021/ma00128a043
Polyarylates,Polyarylate A,,,10.4,1.6,0.282,6.91,0.365,,,,,,,,,,,Zhang 1993,http://dx.doi.org/10.1021/ma00078a010
Polyarylates,Polyarylate B,,,27.1,5.54,1.37,22.2,1.39,,,,,,,,,,,Zhang 1993,http://dx.doi.org/10.1021/ma00078a010
Polyarylates,HFBis A-tBI polyarylate,,100,,16,3.72,69.3,,,,,,,,,,,,Loria-Bastarrachea 2007,http://dx.doi.org/10.1002/app.25187
Polyarylates,HFBis A-IA polyarylate,,32.7,,3.13,0.65,12.5,,,,,,,,,,,,Loria-Bastarrachea 2007,http://dx.doi.org/10.1002/app.25187
Polyarylates,SBI-T polyarylate,,68,,13.4,2.98,55.7,4.22,,,,,,,,,,,Pessan 1995,http://dx.doi.org/10.1002/polb.1995.090330317
Polyarylates,SBI-I polyarylate,,39.1,,5.31,1,18.9,1.14,,,,,,,,,,,Pessan 1995,http://dx.doi.org/10.1002/polb.1995.090330317
Polyarylates,Polyarylate BAP/ISO,,23,,2.58,0.54,13.1,0.59,,,,,,,,,,,Loria-Bastarrachea 2010,http://dx.doi.org/10.1021/ie100478v
Polyarylates,Polyarylate BAP50/ISO,,25.5,,2.84,0.56,16.3,0.65,,,,,,,,,,,Loria-Bastarrachea 2010,http://dx.doi.org/10.1021/ie100478v
Polyarylates,Polyarylate BF/ISO,,30.2,,3.92,0.64,20.1,0.71,,,,,,,,,,,Loria-Bastarrachea 2010,http://dx.doi.org/10.1021/ie100478v
Polycarbonates,TMPC,tetramethyl bisphenol-A polycarbonate,46,32,5.6,1.1,18.6,0.89,,,,,,,,,,,Hellums 1989,http://www.sciencedirect.com/science/article/pii/S0376738800811734
Polycarbonates,TCPC,tetrachloro bisphenol-A polycarbonate,27.4,,2.3,0.36,6.7,0.22,,,,,,,,,,,Muruganandam 1987,http://www.sciencedirect.com/science/article/pii/S0376738800800319
Polycarbonates,TBPC,tetrabromo bisphenol-A polycarbonate,18,43,1.5,0.2,4.2,0.12,,,,,,,,,,,Hellums 1991,http://dx.doi.org/10.1002/app.1991.070431103
Polycarbonates,HFPC,Hexafluoro bisphenol-A polycarbonate,60,27,6.9,1.7,24,1.05,,,,,,,,,,,Hellums 1989,http://www.sciencedirect.com/science/article/pii/S0376738800811734
Polycarbonates,TMHFPC,tetramethyl hexafluoro bisphenol-A polycarbonate,206,126,32,7.7,111,4.7,,,,,,,,,,,Hellums 1989,http://www.sciencedirect.com/science/article/pii/S0376738800811734
Polycarbonates,TBHFPC,tetrabromo hexafluoro bisphenol-A polycarbonate,100,10.6,9.7,1.8,32,0.89,,,,,,,,,,,Hellums 1991,http://dx.doi.org/10.1002/app.1991.070431103
Polycarbonates,NBPC,bisphenol of norbornane polycarbonate,19,22,2.4,0.47,9.1,0.48,,,,,,,,,,,McHattie 1991,http://dx.doi.org/10.1002/polb.1991.090290612
Polycarbonates,PCZ,bisphenol-Z polycarbonate,10,9.1,0.6,0.105,2.2,0.092,,,,,,,,,,,McHattie 1991,http://dx.doi.org/10.1002/polb.1991.090290612
Polycarbonates,BCPC,bisphenol of chloral polycarbonate,12,12.4,1.4,0.27,5.6,0.23,,,,,,,,,,,McHattie 1991,http://dx.doi.org/10.1002/polb.1991.090290612
Polycarbonates,PC-AP,bisphenol acetophenone polycarbonate,13.9,,1.84,0.361,9.48,0.419,,,,,,,,,,,Aguilar-Vega 1993,http://dx.doi.org/10.1002/polb.1993.090311116
Polycarbonates,FBPC,fluorene bisphenol polycarbonate,21.8,,3.18,0.592,15.1,0.581,,,,,,,,,,,Aguilar-Vega 1993,http://dx.doi.org/10.1002/polb.1993.090311116
Polycarbonates,PC,bisphenol-A polycarbonate,13,13.3,1.6,0.38,6.8,0.36,,,,,,,,,,,Hellums 1989,http://www.sciencedirect.com/science/article/pii/S0376738800811734
Polycarbonates,PC,Bisphenol A polycarbonate,10,12,1.4,0.3,8,,,,,,,,,,,,Norton 1963,http://dx.doi.org/10.1002/app.1963.070070507
Polycarbonates,PC,Bisphenol A polycarbonate,13.6,,1.484,0.289,6,0.257,,,,,,,,,,,Muruganandam 1987,http://www.sciencedirect.com/science/article/pii/S0376738800800319
Polycarbonates,,Tetramethyl Bis A polycarbonate,46.2,,5.59,1.09,17.6,0.86,,,,,,,,,,,Muruganandam 1987,http://www.sciencedirect.com/science/article/pii/S0376738800800319
Polycarbonates,,Tetrachloro Bis A polycarbonate,27.4,,2.29,0.36,6.66,0.226,,,,,,,,,,,Muruganandam 1987,http://www.sciencedirect.com/science/article/pii/S0376738800800319
Polycarbonates,,Tetrabromo Bis A polycarbonate,17.6,,1.36,0.182,4.23,0.126,,,,,,,,,,,Muruganandam 1987,http://www.sciencedirect.com/science/article/pii/S0376738800800319
Polycarbonates,,Tetramethyl Bis A polycarbonate,47,,5.5,1.05,21.7,1.05,,,,,,,,,,,Muruganandam 1987,http://dx.doi.org/10.1002/polb.1987.090251109
Polycarbonates,,Bisphenol A polycarbonate,,13,1.6,0.329,7.9,,,,,,,,,,,,Pinnau 1991,http://www.sciencedirect.com/science/article/pii/003238619190342G
Polycarbonates,,Poly(estercarbonate) APEC 9308,,15,1.85,0.396,9.1,,,,,,,,,,,,Pinnau 1991,http://www.sciencedirect.com/science/article/pii/003238619190342G
Polycarbonates,,Bisphenol chloral polycarbonate,10.2,10.3,1.4,0.25,7.4,0.31,,,,,,,,,,,Chiou 1987,http://dx.doi.org/10.1002/app.1987.070340314
Polycarbonates,,Bisphenol A Polycarbonate,13.2,,1.48,0.288,7.54,0.331,,,,,,,,,,,Aguilar-Vega 1993,http://dx.doi.org/10.1002/polb.1993.090311116
Polycarbonates,,Bis AP polycarbonate,13.9,,1.84,0.361,9.48,0.419,,,,,,,,,,,Aguilar-Vega 1993,http://dx.doi.org/10.1002/polb.1993.090311116
Polycarbonates,,Bis fluorene polycarbonate,21.8,,3.18,0.592,15.1,0.581,,,,,,,,,,,Aguilar-Vega 1993,http://dx.doi.org/10.1002/polb.1993.090311116
Polycarbonates,,Spirobiindane polycarbonate,,,7,1.373,30,0.2,,,,,,,,,,,Hellums 1992,http://www.sciencedirect.com/science/article/pii/037673889287041U
Polycarbonates,,Tetramethylcyclobutane polycarbonate,66.9,,11.5,2.6,54.8,4.1,,,,,,,,,,,Aguilar-Vega 1993,http://dx.doi.org/10.1002/app.1993.070480111
Polycarbonates,,Bisphenol A polycarbonate,13,13.3,1.6,0.333,6.8,0.358,,,,,,,,,,,McHattie 1992,http://www.sciencedirect.com/science/article/pii/003238619291070I
Polycarbonates,,Hexafluoro Bis A polycarbonate,60,42.9,6.9,1.68,24,1.04,,,,,,,,,,,McHattie 1992,http://www.sciencedirect.com/science/article/pii/003238619291070I
Polycarbonates,,Norbornane Bisphenol polycarbonate,19,22.1,2.4,0.471,9.1,0.479,,,,,,,,,,,McHattie 1992,http://www.sciencedirect.com/science/article/pii/003238619291070I
Polycarbonates,,Cyclohexyl Bisphenol polycarbonate,10,9.1,0.6,0.105,2.2,0.0917,,,,,,,,,,,McHattie 1992,http://www.sciencedirect.com/science/article/pii/003238619291070I
Polycarbonates,,Bisphenol chloral polycarbonate,12,12.4,1.4,0.269,5.6,0.233,,,,,,,,,,,McHattie 1992,http://www.sciencedirect.com/science/article/pii/003238619291070I
Polycarbonates,,Tetramethylhexafluoro Bis A polycarbonate,100,,9.7,1.8,32,0.889,,,,,,,,,,,Hellums 1991,http://dx.doi.org/10.1002/app.1991.070431103
Polyesters,BPA/TERE,polyester of bisphenol-A and terephthalic diacid chloride,16.8,,2.5,0.625,11.6,0.68,,,,,,,,,,,Pessan 1993,http://65.54.113.26/Author/13210185/luiz-antonio-pessan
Polyesters,6FBPA/TERE,polyester of hexafluoro bisphenol-A and terephthalic diacid chloride,78.1,,11.8,2.95,47.1,2.74,,,,,,,,,,,Pessan 1993,http://65.54.113.26/Author/13210185/luiz-antonio-pessan
Polyesters,SBI/TERE,"polyester of 6,6'-dihydroy-3,3,3',3'-tetramethyl-1,1'-spirobiindane and terephthalic diacid chloride",68,,13.4,2.98,55.7,4.2,,,,,,,,,,,Pessan 1993,http://65.54.113.26/Author/13210185/luiz-antonio-pessan
Polyesters,BPA/BB,"polyester of bishpenol-A and 4,4'-bisphenol diacid chloride",9.1,,1.2,0.255,5.6,0.289,,,,,,,,,,,Pessan 1993,http://65.54.113.26/Author/13210185/luiz-antonio-pessan
Polyesters,BPA/FO,"polyester of bisphenol-A and 9H-flurenone-2,7-dicarboxylic acid chloride",18.2,,1.6,0.25,6,0.208,,,,,,,,,,,Pessan 1993,http://65.54.113.26/Author/13210185/luiz-antonio-pessan
Polyesters,6FBPA/BB,"polyester of hexafluoro bisphenol-A and 4,4'-biphenol diacid chloride",47.6,,7.4,1.72,31.4,1.53,,,,,,,,,,,Pessan 1993,http://65.54.113.26/Author/13210185/luiz-antonio-pessan
Polyesters,6FBPA/FO,"polyester of hexafluoro bisphenol-A and 9H-flurenone-2,7-dicarboxylic acid chloride",61.7,,7.2,1.44,29.9,0.981,,,,,,,,,,,Pessan 1993,http://65.54.113.26/Author/13210185/luiz-antonio-pessan
Polyesters,BPA/ISO,polyester of bisphenol-A and isophthalic diacid chloride,15.1,,1.5,0.28,5.6,0.27,,,,,,,,,,,Pessan 1993,http://65.54.113.26/Author/13210185/luiz-antonio-pessan
Polyesters,6FBPA/ISO,polyester of hexafluoro bispphenol-A and isophthalix diacid chloride,41.1,,4.2,0.89,14.9,0.61,,,,,,,,,,,Pessan 1993,http://65.54.113.26/Author/13210185/luiz-antonio-pessan
Polyesters,SBI/ISO,"polyster of 6,6'-dihydroxy-3,3,3',3'-tetramethyl-1,1'-spirobiindane and isophthalic diacid chloride",39.1,,5.3,1,18.9,1.14,,,,,,,,,,,Pessan 1993,http://65.54.113.26/Author/13210185/luiz-antonio-pessan
Polyesters,PET,Poly(ethylene terephthalate),3.9,,0.11,0.017,0.43,,,,,,,,,,,,Weinkauf 1992,http://dx.doi.org/10.1002/polb.1992.090300805
Polyesters,PET,Poly(ethylene terephthalate),,,0.054,,0.326,,,,,,,,,,,,Light 1982,http://dx.doi.org/10.1002/pen.760221402
Polyesters,,Poly(ethylene isophthalate),,,0.015,,0.0386,,,,,,,,,,,,Light 1982,http://dx.doi.org/10.1002/pen.760221402
Polyesters,PEN,"Poly(ethylene 2,6-naphthalene dicarboxylate)",,,0.0189,,0.239,,,,,,,,,,,,Light 1982,http://dx.doi.org/10.1002/pen.760221402
