Repository: tenoriolms/data

File: MembranePolymer_Database_Gas_Separation.csv (part 3 of 6)
Category:,Brief Description:,Extended Description:,Data: ,Data: ,Data: ,Data: ,Data: ,Data: ,Data: ,Data: ,Data: ,Data: ,Data: ,Data: ,Data: ,Data: ,Data: ,In Reference Data Location:,Reference Name:,Reference URL:
Polyesters,Kodar A-150 polyester (unannealed),,6.1,,,,1.16,0.59,,,,,,,,,,,Preston 1984,http://dx.doi.org/10.1002/app.1984.070290313
Polyesters,Kodar A-150 polyester (annealed),,3.05,,,,0.51,0.03,,,,,,,,,,,Preston 1984,http://dx.doi.org/10.1002/app.1984.070290313
Polyesters,PET (as cast),,3.155,,,,0.146,,,,,,,,,,,,McGonigle 2001,http://www.sciencedirect.com/science/article/pii/S0032386100006157
Polyesters,PET (biax.: draw area 6.8),,1.778,,0.036,0.009,0.173,,,,,,,,,,,,McGonigle 2001,http://www.sciencedirect.com/science/article/pii/S0032386100006157
Polyesters,PEN (as cast),,2.115,,,,,,,,,,,,,,,,McGonigle 2001,http://www.sciencedirect.com/science/article/pii/S0032386100006157
Polyesters,PEN (biax.: draw area 8.4),,0.54,,0.0074,,0.022,,,,,,,,,,,,McGonigle 2001,http://www.sciencedirect.com/science/article/pii/S0032386100006157
Polyesters,,Poly(ε-caprolactone),5.48,5.06,1.66,0.59,16.8,1.57,,,,,,,,,,,Mogri 2001,http://www.sciencedirect.com/science/article/pii/S0032386101002609
Polyesters,,Poly(ε-caprolactone),,,0.983,,,,,,,,,,,,,,Lin 2010,http://www.sciencedirect.com/science/article/pii/S0032386110008542
Polyesters,PLA,Poly(lactic acid),,,3.3,1.3,10.2,1,,,,,,,,,,,Lehermeier 2001,http://www.sciencedirect.com/science/article/pii/S037673880100446X
Polyesters,PLA,Poly(lactic acid) (L:D 98.7:1.3),,,0.26,0.05,1.1,,,,,,,,,,,,Bao 2006,http://www.sciencedirect.com/science/article/pii/S0376738806005709
Polyesters,PLA,Poly(lactic acid) (L:D 80:20),,,0.18,0.02,0.51,,,,,,,,,,,,Bao 2006,http://www.sciencedirect.com/science/article/pii/S0376738806005709
Polyesters,PLA,Poly(lactic acid) (L:D 50:50),,,0.17,0.03,0.71,,,,,,,,,,,,Bao 2006,http://www.sciencedirect.com/science/article/pii/S0376738806005709
Polyesters,PLA,Poly(lactic acid) extruded film,,,0.258,,,,,,,,,,,,,,Colomines 2010,http://dx.doi.org/10.1002/pi.2793
Polyesters,PLA,Poly(lactic acid) quenched film,,,0.333,,,,,,,,,,,,,,Colomines 2010,http://dx.doi.org/10.1002/pi.2793
Polyesters,PLA,Poly(lactic acid) PLA Biophan,,,0.281,,,,,,,,,,,,,,Colomines 2010,http://dx.doi.org/10.1002/pi.2793
Polyimides and Polypyrrolones,6FDA-ODA,"polyimide of 2,2-bis(3,4-dicarboxyphenyl) hexafluoropropane dianhydride and oxydianiline",51.5,,4.34,0.83,23,0.38,,,,,,,,,,,Kim 1988,http://www.sciencedirect.com/science/article/pii/S0376738800850681
Polyimides and Polypyrrolones,6FDA-MDA,"polyimide of 2,2-bis(3,4-dicarboxyphenyl) hexafluoropropane dianhydride and methylenedianiline",50,,4.6,0.81,19,0.42,,,,,,,,,,,Kim 1988,http://www.sciencedirect.com/science/article/pii/S0376738800850681
Polyimides and Polypyrrolones,6FDA-IPDA,"polyimide of 2,2-bis(3,4-dicarboxyphenyl) hexafluoropropane dianhydride and isopropylidenedianiline",71.2,,7.5,1.34,30,0.7,,,,,,,,,,,Kim 1988,http://www.sciencedirect.com/science/article/pii/S0376738800850681
Polyimides and Polypyrrolones,BTDA-6FpDA,"polyimide of 3,3' , 3,4'-benzophenonetetracarbpxylic",,,1.9,0.31,7.3,0.155,,,,,,,,,,,Coleman 1992,http://www.che.utoledo.edu/coleman.htm
Polyimides and Polypyrrolones,6FDA-6FpDA,"polyimide of 2,2-bis(3,4-dicarboxyphenyl) hexafluoropropane dianhydride and 4,4'-(hexafluoroisopropylidene)-dianiline",137,,16,3.4,64,1.6,,,,,,,,,,,Coleman 1990,http://www.sciencedirect.com/science/article/pii/S0376738800806262
Polyimides and Polypyrrolones,6FDA-m-PDA,"polyimide of 2,2-bis(3,4-dicarboxyphenyl) hexafluoropropane dianhydride and meta-phenylenediamine",,20.3,2.61,0.363,8.23,0.14,,,,,,,,,,,Yamamoto 1990,http://dx.doi.org/10.1002/polb.1990.090281210
Polyimides and Polypyrrolones,"6FDA-2,4-DATr","polyimide of 2,2-bis(3,4-dicarboxyphenyl) hexafluoropropane dianhydride and 2,4-diaminotoluene",,87.2,7.44,1.31,28.63,0.71,,,,,,,,,,,Yamamoto 1990,http://dx.doi.org/10.1002/polb.1990.090281210
Polyimides and Polypyrrolones,"6FDA-3,5-DBTF","polyimide of 2,2-bis(3,4-dicarboxyphenyl) hexafluoropropane dianhydride and 3,5-diaminobenzotriflouride",,58.6,6.43,1.17,21.64,0.45,,,,,,,,,,,Yamamoto 1990,http://dx.doi.org/10.1002/polb.1990.090281210
Polyimides and Polypyrrolones,PMDA-4BDAF,"polyimide of pyromellitic dianhydride and 4,4'-bis aminophenoxy-phenyl) hexafluoropropane",,24,2.9,0.66,11.8,0.36,,,,,,,,,,,Stern 1989,http://dx.doi.org/10.1002/polb.1989.090270908
Polyimides and Polypyrrolones,6FDA-4BDAF,"polyimide of 2,2-bis(3,4-dicarboxyphenyl)hexafluoropropane dianhydride and 4,4'-bis(aminophenoxyphenul) hexafluoropropane",,46,5.4,0.98,19,0.51,,,,,,,,,,,Stern 1989,http://dx.doi.org/10.1002/polb.1989.090270908
Polyimides and Polypyrrolones,BPDA-6FpDA,"polyimide of 2,2-bis(3,4-dicarboxyphenyl) dianhydride and 4,4'-(hexafluoroisopropylidene)-dianiline",,,6.65,1.21,27.4,0.761,,,,,,,,,,,Coleman 1992,http://www.che.utoledo.edu/coleman.htm
Polyimides and Polypyrrolones,BTDA-6FmDA,"polyimide of 3,3' ,4,4'-benzophenonetetracarboxylic dianhydride and 2,2'-(hexafluoroisopropylidene)-dianiline",,,0.39,0.047,1.05,0.014,,,,,,,,,,,Coleman 1992,http://www.che.utoledo.edu/coleman.htm
Polyimides and Polypyrrolones,6FDA-6FmDA,"polyimide of 2,2-bis(3,4-dicarboxyphenul) hexaflouropropane dianhydride and 2,2'-(hexaflouroisopropylidene)-dianiline",48,,1.8,0.261,5.1,0.08,,,,,,,,,,,Coleman 1992,http://www.che.utoledo.edu/coleman.htm
Polyimides and Polypyrrolones,PMDA-3BDAF,"polyimide of pyromellitic dianhydride and 3,3'-bis-(amino-phenoxyphenyl) hexafluoropropane",,19,1.4,0.29,6.12,0.17,,,,,,,,,,,Stern 1989,http://dx.doi.org/10.1002/polb.1989.090270908
Polyimides and Polypyrrolones,"6FDA-3,3'-ODA","polyimide of 2,2-bis(3,4-dicarboxyphenyl) hexafluoropropane dianhydride and 3,3'-oxydianiline",,14,0.68,0.1,2.1,0.032,,,,,,,,,,,Stern 1989,http://dx.doi.org/10.1002/polb.1989.090270908
Polyimides and Polypyrrolones,6FDA-3BDAF,"polyimide of 2,2-bis(3,4-dicarboxyphenyl) hexafluoropropane dianhydride and 3,3'-bis-(aminophenoxyphenyl) hexafluoropropane",,21,1.35,0.24,6.3,0.13,,,,,,,,,,,Stern 1989,http://dx.doi.org/10.1002/polb.1989.090270908
Polyimides and Polypyrrolones,6FDA-p-PDA,"polyimide of 2,2-bis(3,4-dicarboxyphenyl) hexafluoropropane dianhydride and paraphenylenediamine",,23,2.1,0.38,11.8,0.18,,,,,,,,,,,Stern 1989,http://dx.doi.org/10.1002/polb.1989.090270908
Polyimides and Polypyrrolones,"PMDA-3,3'-ODA","polyimide of pyromellitic dianhydride 3,3'-oxydianiline",,3.6,0.13,0.018,0.5,0.008,,,,,,,,,,,Stern 1989,http://dx.doi.org/10.1002/polb.1989.090270908
Polyimides and Polypyrrolones,PMDA-mp'ODA,"polyimide of pyromellitic dianhydride and 3,4'-oxydianiline",,5.92,0.31,0.0454,1.118,0.0258,,,,,,,,,,,Tanaka 1992,http://www.sciencedirect.com/science/article/pii/003238619290736G
Polyimides and Polypyrrolones,PMDA-BATPHF,"polyimide of pyromellitic dianhydride and 2,2-bis(4-(4-amino-2-trifluoromethylphenoxy) phenyl) hexafluoropropane",,50.4,7.06,1.5,24.6,0.937,,,,,,,,,,,Tanaka 1992,http://www.sciencedirect.com/science/article/pii/003238619290736G
Polyimides and Polypyrrolones,BPDA-pp'ODA,"polyimide of 3,3'4,4'-biphenyltetracarboxylic dianhydride and 4,4'-oxydianiline",,3.68,,,0.642,0.0099,,,,,,,,,,,Tanaka 1992,http://www.sciencedirect.com/science/article/pii/003238619290736G
Polyimides and Polypyrrolones,BPDA-BAPHF,"polyimide of 3,3',4,4'-biphenyltetracarboxylic dianhydride and 2,2-bis(4-(4-aminophenoxy) phenyl) hexafluoropropane",,17.3,1.54,0.245,4.96,0.145,,,,,,,,,,,Tanaka 1992,http://www.sciencedirect.com/science/article/pii/003238619290736G
Polyimides and Polypyrrolones,BPDA-BATPHF,"polyimide of 3,3',4,4'-biphenyltetracarboxylic dianhydride and 2,2-bis(4-(4-amino-2-triflouromethylphenoxy) phenyl) hexaflouropropane",,30.6,3.11,0.563,9.15,0.279,,,,,,,,,,,Tanaka 1992,http://www.sciencedirect.com/science/article/pii/003238619290736G
Polyimides and Polypyrrolones,BTDA-pp'ODA,"polyimide of 3,3',4,4'-benzophenonetetracarboxylic dianhydride and 4,4'-oxydianilin",,4.79,0.191,0.0236,0.625,0.0109,,,,,,,,,,,Tanaka 1992,http://www.sciencedirect.com/science/article/pii/003238619290736G
Polyimides and Polypyrrolones,BTDA-BAPHF,"polyimide of 3,3',4,4'-benzophenonetetracarboxylic dianhydride and 2,2-bis(4-(4-aminophenoxy) phenyl) hexaflouropropane",,16.1,1.14,0.195,4.37,0.105,,,,,,,,,,,Tanaka 1992,http://www.sciencedirect.com/science/article/pii/003238619290736G
Polyimides and Polypyrrolones,BTDA-BATPHF,"polyimide of 3,3',4,4'-amino-2-benzophenonetetracarboxylic dianhydride and 2,2-bis(4-(4triflouromethylphenoxy) phenyl) hexaflouropropane",,24.6,2.17,0.37,6.94,0.189,,,,,,,,,,,Tanaka 1992,http://www.sciencedirect.com/science/article/pii/003238619290736G
Polyimides and Polypyrrolones,6FDA-mp'ODA,"polyimide of 2,2-bis(3,4-dicarboxyphenyl) hexaflouropropane dianhydride and 3,4'-oxydianiline",,23.7,1.57,0.259,6.11,0.125,,,,,,,,,,,Tanaka 1992,http://www.sciencedirect.com/science/article/pii/003238619290736G
Polyimides and Polypyrrolones,6FDA-APAP,"polyimide of 2,2-bis(3,4-dicarboxyphenyl) hexaflouropropane dianhydride and 2-(3-amino-(4-phenyl)-2-aminophenyl)propane",,38.2,2.89,0.473,10.7,0.217,,,,,,,,,,,Tanaka 1992,http://www.sciencedirect.com/science/article/pii/003238619290736G
Polyimides and Polypyrrolones,6FDA-BATPHF,"polyimide of 2,2-bis(3,4-dicarboxyphenyl) hexaflouropropane dianhydride and 2,2-bis(4-(4-amino-2-triflouropropane dianhydride and 2,2-bis(4-(4-amino-2-triflouromethylphenoxy) phenyl) hexaflouropropane",,55.4,6.5,1.3,22.8,0.703,,,,,,,,,,,Tanaka 1992,http://www.sciencedirect.com/science/article/pii/003238619290736G
Polyimides and Polypyrrolones,6FDA-DAF,"polyimide of 2,2-bis(3,4-dicarboxyphenytl) hexaflouropropane dianhydride and 2,7-diaminofluorene",98.5,,7.85,1.27,32.2,0.63,,,,,,,,,,,Walker 1991,http://www.sciencedirect.com/science/article/pii/S0376738800823297
Polyimides and Polypyrrolones,6FDA-mDDS PI,Polyimide,,,0.6,0.095,2.34,0.0578,,,,,,,,,,,Kawakami 1996,http://www.sciencedirect.com/science/article/pii/0376738896001159
Polyimides and Polypyrrolones,6FDA-DDS PI,Polyimide,,,3.7,0.607,16,0.34,,,,,,,,,,,Kawakami 1995,http://dx.doi.org/10.1002/app.1995.070570703
Polyimides and Polypyrrolones,6FDA-mDDS PI,Polyimide,,,0.73,0.0802,2.3,0.0311,,,,,,,,,,,Kawakami 1995,http://dx.doi.org/10.1002/app.1995.070570703
Polyimides and Polypyrrolones,6FDA-6FpDA PI,Polyimide,137,,16.3,3.47,63.9,1.602,,,,,,,,,,,Coleman 1993,http://dx.doi.org/10.1002/app.1993.070500614
Polyimides and Polypyrrolones,6FDA-6FmDA PI,Polyimide,48,,1.8,0.261,5.1,0.08,,,,,,,,,,,Coleman 1993,http://dx.doi.org/10.1002/app.1993.070500614
Polyimides and Polypyrrolones,PMDA-mpODA PI,Polyimide,,5.92,0.31,0.0454,1.18,0.0258,,,,,,,,,,,Tanaka 1992,http://www.sciencedirect.com/science/article/pii/003238619290736G
Polyimides and Polypyrrolones,PMDA-ODA PI,Polyimide,,10.6,0.825,0.145,3.55,0.0937,,,,,,,,,,,Tanaka 1992,http://www.sciencedirect.com/science/article/pii/003238619290736G
Polyimides and Polypyrrolones,PMDA-BAPHF PI,Polyimide,,34.3,4.98,0.943,17.6,0.638,,,,,,,,,,,Tanaka 1992,http://www.sciencedirect.com/science/article/pii/003238619290736G
Polyimides and Polypyrrolones,PMDA-BATPHF PI,Polyimide,,50.4,7.06,1.5,24.6,0.937,,,,,,,,,,,Tanaka 1992,http://www.sciencedirect.com/science/article/pii/003238619290736G
Polyimides and Polypyrrolones,BPDA-ODA PI,Polyimide,,3.68,,,0.642,0.0099,,,,,,,,,,,Tanaka 1992,http://www.sciencedirect.com/science/article/pii/003238619290736G
Polyimides and Polypyrrolones,BPDA-BAPHF PI,Polyimide,,17.3,1.54,0.245,4.96,0.145,,,,,,,,,,,Tanaka 1992,http://www.sciencedirect.com/science/article/pii/003238619290736G
Polyimides and Polypyrrolones,BPDA-BATPHF PI,Polyimide,,30.6,3.11,0.563,9.15,0.279,,,,,,,,,,,Tanaka 1992,http://www.sciencedirect.com/science/article/pii/003238619290736G
Polyimides and Polypyrrolones,BPDA-BAHF PI,Polyimide,,59.1,7.1,1.39,27.7,0.78,,,,,,,,,,,Tanaka 1992,http://www.sciencedirect.com/science/article/pii/003238619290736G
Polyimides and Polypyrrolones,BTDA-ODA PI,Polyimide,,4.79,0.191,0.0236,0.625,0.0109,,,,,,,,,,,Tanaka 1992,http://www.sciencedirect.com/science/article/pii/003238619290736G
Polyimides and Polypyrrolones,BTDA-BAPHF PI,Polyimide,,16.1,1.14,0.195,4.96,0.105,,,,,,,,,,,Tanaka 1992,http://www.sciencedirect.com/science/article/pii/003238619290736G
Polyimides and Polypyrrolones,BTDA-BATHF PI,Polyimide,,24.6,2.7,0.37,9.15,0.189,,,,,,,,,,,Tanaka 1992,http://www.sciencedirect.com/science/article/pii/003238619290736G
Polyimides and Polypyrrolones,BTDA-BAHF PI,Polyimide,,30.8,2.5,0.45,27.7,0.226,,,,,,,,,,,Tanaka 1992,http://www.sciencedirect.com/science/article/pii/003238619290736G
Polyimides and Polypyrrolones,6FDA-mpODA PI,Polyimide,,23.7,1.57,0.259,6.11,0.125,,,,,,,,,,,Tanaka 1992,http://www.sciencedirect.com/science/article/pii/003238619290736G
Polyimides and Polypyrrolones,6FDA-APAP PI,Polyimide,,38.2,2.89,0.473,10.7,0.217,,,,,,,,,,,Tanaka 1992,http://www.sciencedirect.com/science/article/pii/003238619290736G
Polyimides and Polypyrrolones,6FDA-ODA PI,Polyimide,,40.7,3.88,0.733,16.7,0.341,,,,,,,,,,,Tanaka 1992,http://www.sciencedirect.com/science/article/pii/003238619290736G
Polyimides and Polypyrrolones,6FDA-BAPHF PI,Polyimide,,47.4,5.13,0.981,19.1,0.52,,,,,,,,,,,Tanaka 1992,http://www.sciencedirect.com/science/article/pii/003238619290736G
Polyimides and Polypyrrolones,6FDA-BATPHF PI,Polyimide,,55.4,6.5,1.3,22.8,0.703,,,,,,,,,,,Tanaka 1992,http://www.sciencedirect.com/science/article/pii/003238619290736G
Polyimides and Polypyrrolones,6FDA-BAHF PI,Polyimide,,108,14.2,3.11,51.2,1.34,,,,,,,,,,,Tanaka 1992,http://www.sciencedirect.com/science/article/pii/003238619290736G
Polyimides and Polypyrrolones,BPDA-ODA PI,Polyimide,,5.2,,,0.87,0.03,,,,,,,,,,,Tanaka 1989,http://www.sciencedirect.com/science/article/pii/S0376738800808686
Polyimides and Polypyrrolones,BPDA-MDA PI,Polyimide,,9.1,,,2.17,0.086,,,,,,,,,,,Tanaka 1989,http://www.sciencedirect.com/science/article/pii/S0376738800808686
Polyimides and Polypyrrolones,BPDA-DDS PI,Polyimide,,11.3,,,2.57,0.085,,,,,,,,,,,Tanaka 1989,http://www.sciencedirect.com/science/article/pii/S0376738800808686
Polyimides and Polypyrrolones,BPDA-DDBT PI,Polyimide,,31.2,,,8.2,0.24,,,,,,,,,,,Tanaka 1989,http://www.sciencedirect.com/science/article/pii/S0376738800808686
Polyimides and Polypyrrolones,BPDA-DATPA PI,Polyimide,,14.7,1.19,0.196,4.7,0.165,,,,,,,,,,,Okamoto 1992,http://dx.doi.org/10.1295/polymj.24.451
Polyimides and Polypyrrolones,BPDA-DDS PI,Polyimide,,8.8,0.5,0.069,2.13,0.035,,,,,,,,,,,Okamoto 1992,http://dx.doi.org/10.1295/polymj.24.451
Polyimides and Polypyrrolones,BPDA-MDA PI,Polyimide,,6.5,,,1.6,0.039,,,,,,,,,,,Okamoto 1992,http://dx.doi.org/10.1295/polymj.24.451
Polyimides and Polypyrrolones,BTDA-DATPA PI,Polyimide,,12.7,0.86,0.144,3.3,0.093,,,,,,,,,,,Okamoto 1992,http://dx.doi.org/10.1295/polymj.24.451
Polyimides and Polypyrrolones,6FDA-DATPA PI,Polyimide,,54,6,1.24,23,0.68,,,,,,,,,,,Okamoto 1992,http://dx.doi.org/10.1295/polymj.24.451
Polyimides and Polypyrrolones,ODPA-DATPA PI,Polyimide,,11.6,0.76,0.117,2.88,0.085,,,,,,,,,,,Okamoto 1992,http://dx.doi.org/10.1295/polymj.24.451
Polyimides and Polypyrrolones,6FDA-mPD PI,Polyimide,,40.2,3.01,0.447,9.2,0.16,,,,,,,,,,,Tanaka 1992,http://dx.doi.org/10.1002/polb.1992.090300813
Polyimides and Polypyrrolones,6FDA-mMPD PI,Polyimide,,106,11.3,2.24,40.1,0.871,,,,,,,,,,,Tanaka 1992,http://dx.doi.org/10.1002/polb.1992.090300813
Polyimides and Polypyrrolones,6FDA-mTrMPD PI,Polyimide,,516,109,31.6,431,26,,,,,,,,,,,Tanaka 1992,http://dx.doi.org/10.1002/polb.1992.090300813
Polyimides and Polypyrrolones,6FDA-pPD PI,Polyimide,,45.5,4.22,0.799,15.3,0.286,,,,,,,,,,,Tanaka 1992,http://dx.doi.org/10.1002/polb.1992.090300813
Polyimides and Polypyrrolones,6FDA-pDiMPD PI,Polyimide,,119,13.4,2.67,42.7,1.07,,,,,,,,,,,Tanaka 1992,http://dx.doi.org/10.1002/polb.1992.090300813
Polyimides and Polypyrrolones,6FDA-pTeMPD PI,Polyimide,,549,122,35.6,440,28.2,,,,,,,,,,,Tanaka 1992,http://dx.doi.org/10.1002/polb.1992.090300813
Polyimides and Polypyrrolones,BPDA-mTrMPD PI,Polyimide,,202,34.7,8.42,137,8.08,,,,,,,,,,,Tanaka 1992,http://dx.doi.org/10.1002/polb.1992.090300813
Polyimides and Polypyrrolones,BTDA-mTrMPD PI,Polyimide,,70,8.16,1.55,30.9,1.25,,,,,,,,,,,Tanaka 1992,http://dx.doi.org/10.1002/polb.1992.090300813
Polyimides and Polypyrrolones,6FDA-pTeMPD PI,Polyimide,362,,125,33.5,456,,,,,,,,,,,,Liu 2001,http://www.sciencedirect.com/science/article/pii/S037673880100415X
Polyimides and Polypyrrolones,6FDA-mTrMPD PI,Polyimide,,476,100,28.2,511,22.4,,,,,,,,,,,Wang 2008,http://dx.doi.org/10.1007/s00289-007-0841-2
Polyimides and Polypyrrolones,6FDA-mPD PI,Polyimide,,27.3,2.08,0.31,6.55,0.07,,,,,,,,,,,Wang 2008,http://dx.doi.org/10.1007/s00289-007-0841-2
Polyimides and Polypyrrolones,PMDA-ODA PI,Polyimide,8,,,,2.71,0.0593,,,,,,,,,,,Kim 1988,http://dx.doi.org/10.1080/01496398808075652
Polyimides and Polypyrrolones,PMDA-IPDA PI,Polyimide,37.1,,,,26.8,0.903,,,,,,,,,,,Kim 1988,http://dx.doi.org/10.1080/01496398808075652
Polyimides and Polypyrrolones,6FDA-IPDA PI,Polyimide,71.2,,,,30,0.697,,,,,,,,,,,Kim 1988,http://dx.doi.org/10.1080/01496398808075652
Polyimides and Polypyrrolones,6FDA-DAF PI,Polyimide,98.5,,,,32.2,0.63,,,,,,,,,,,Kim 1988,http://dx.doi.org/10.1080/01496398808075652
Polyimides and Polypyrrolones,6FDA-4BDAF,Polyimide,46,,,,18.9,0.51,,,,,,,,,,,Zoia 1994,http://dx.doi.org/10.1002/polb.1994.090320107
Polyimides and Polypyrrolones,6FDA-3BDAF,Polyimide,25.7,,,,5.71,0.142,,,,,,,,,,,Zoia 1994,http://dx.doi.org/10.1002/polb.1994.090320107
Polyimides and Polypyrrolones,BTDA-BAPP PI,Polyimide,,8.9,0.54,0.11,2.8,,,,,,,,,,,,Matsui 1997,http://dx.doi.org/10.1002/(SICI)1099-0488(199710)35:14%3C2259::AID-POLB6%3E3.0.CO;2-R
Polyimides and Polypyrrolones,ODPA-BAPP PI,Polyimide,,8,0.49,0.07,2.7,,,,,,,,,,,,Matsui 1997,http://dx.doi.org/10.1002/(SICI)1099-0488(199710)35:14%3C2259::AID-POLB6%3E3.0.CO;2-R
Polyimides and Polypyrrolones,pTDPA-ODA PI,Polyimide,,46.7,1.98,0.202,9.55,,,,,,,,,,,,Li 1997,http://dx.doi.org/10.1002/(SICI)1097-4628(19970103)63:1%3C1::AID-APP1%3E3.0.CO;2-W
Polyimides and Polypyrrolones,mTDPA-ODA PI,Polyimide,,69,3.04,0.463,16.17,,,,,,,,,,,,Li 1997,http://dx.doi.org/10.1002/(SICI)1097-4628(19970103)63:1%3C1::AID-APP1%3E3.0.CO;2-W
Polyimides and Polypyrrolones,HQDPA-DMMDA PI,Polyimide,,7.83,0.356,0.0357,1.66,0.0209,,,,,,,,,,,Li 1997,http://dx.doi.org/10.1002/(SICI)1097-0126(199701)42:1%3C121::AID-PI689%3E3.0.CO;2-0
Polyimides and Polypyrrolones,6FDA-DMMDA PI,Polyimide,,49.6,3.56,0.564,17,0.332,,,,,,,,,,,Li 1997,http://dx.doi.org/10.1002/(SICI)1097-0126(199701)42:1%3C121::AID-PI689%3E3.0.CO;2-0
Polyimides and Polypyrrolones,6FDA-6FpDA,,147,,18,3.22,70,1.92,,,,,,,,,,,Kim 2006,http://www.sciencedirect.com/science/article/pii/S0376738806002924
Polyimides and Polypyrrolones,6FDA-TrMDA,,301,,55,17,299,15.1,,,,,,,,,,,Kim 2006,http://www.sciencedirect.com/science/article/pii/S0376738806002924
Polyimides and Polypyrrolones,6FDA-6FpDA/DABA (2/1 by mol),,142,,11.5,2.17,45,1.02,,,,,,,,,,,Kim 2006,http://www.sciencedirect.com/science/article/pii/S0376738806002924
Polyimides and Polypyrrolones,6FDA-TrMDA/DABA (2/1 by mol),,132,,18,4.36,113,4.17,,,,,,,,,,,Kim 2006,http://www.sciencedirect.com/science/article/pii/S0376738806002924
Polyimides and Polypyrrolones,6FDA-DAF/BAPHF(1/1) PI,Polyimide,72.5,71.4,9.34,1.99,46.5,1.28,,,,,,,,,,,Chun 1994,http://dx.doi.org/10.1002/polb.1994.090320606
Polyimides and Polypyrrolones,BTDA-DAF/BAPHF(1/1) PI,Polyimide,17.5,16.2,1.4,0.222,7.04,0.168,,,,,,,,,,,Chun 1994,http://dx.doi.org/10.1002/polb.1994.090320606
Polyimides and Polypyrrolones,BPDA-DAF/BAPHF(1/1) PI,Polyimide,31.4,33.6,3.46,0.649,18.2,0.498,,,,,,,,,,,Chun 1994,http://dx.doi.org/10.1002/polb.1994.090320606
Polyimides and Polypyrrolones,SiDA-DMBDA,Polyimide,,10.9,0.663,0.094,,,,,,,,,,,,,Zhou 1994,http://www.sciencedirect.com/science/article/pii/0032386194905169
Polyimides and Polypyrrolones,SiDA-DMOBDA,Polyimide,,9.33,0.53,0.096,,,,,,,,,,,,,Zhou 1994,http://www.sciencedirect.com/science/article/pii/0032386194905169
Polyimides and Polypyrrolones,SiDA-BDA,Polyimide,,8.38,0.677,0.109,,,,,,,,,,,,,Zhou 1994,http://www.sciencedirect.com/science/article/pii/0032386194905169
Polyimides and Polypyrrolones,SiDA-ODA,Polyimide,,5.21,0.326,0.058,,,,,,,,,,,,,Zhou 1994,http://www.sciencedirect.com/science/article/pii/0032386194905169
Polyimides and Polypyrrolones,SiDA-ODA PI,Polyimide,,10.7,0.69,0.15,3.31,0.161,,,,,,,,,,,Stern 1990,http://www.sciencedirect.com/science/article/pii/S0376738800807747
Polyimides and Polypyrrolones,SiDA-pPD PI,Polyimide,,9.4,0.6,0.105,2.75,0.064,,,,,,,,,,,Stern 1990,http://www.sciencedirect.com/science/article/pii/S0376738800807747
Polyimides and Polypyrrolones,PMDA-ODA PI,Polyimide,,3,0.22,0.0489,1.14,0.0265,,,,,,,,,,,Stern 1990,http://www.sciencedirect.com/science/article/pii/S0376738800807747
Polyimides and Polypyrrolones,"NTDA-4BDAF,PI",Polyimide,,50,4.4,0.72,21,0.48,,,,,,,,,,,Tanaka 2006,http://www.sciencedirect.com/science/article/pii/S0032386106004307
Polyimides and Polypyrrolones,PI (8),Polyimide (8),,,141,37.1,958,39.9,,,,,,,,,,,Nagel 2006,http://dx.doi.org/10.1021/ma011028d
Polyimides and Polypyrrolones,PI (9),Polyimide (9),,,55,13.4,234,12.3,,,,,,,,,,,Nagel 2006,http://dx.doi.org/10.1021/ma011028d
Polyimides and Polypyrrolones,6FDA PI-1,Polyimide,71,72,7.2,1.4,32,0.88,,,,,,,,,,,Al-Masri 1999,http://dx.doi.org/10.1021/ma9910742
Polyimides and Polypyrrolones,6FDA PI-2,Polyimide,47,51,8.6,1.6,,1.1,,,,,,,,,,,Al-Masri 1999,http://dx.doi.org/10.1021/ma9910742
Polyimides and Polypyrrolones,6FDA PI-3,Polyimide,230,350,67,16.5,360,15,,,,,,,,,,,Al-Masri 1999,http://dx.doi.org/10.1021/ma9910742
Polyimides and Polypyrrolones,6FDA PI-4,Polyimide,84,100,12,2.4,62,1.9,,,,,,,,,,,Al-Masri 1999,http://dx.doi.org/10.1021/ma9910742
Polyimides and Polypyrrolones,6FDA PI-5,Polyimide,160,210,32,7.3,190,5.6,,,,,,,,,,,Al-Masri 1999,http://dx.doi.org/10.1021/ma9910742
Polyimides and Polypyrrolones,6FDA-TrPDA PI,Polyimide,,500,110,30.1,556,24.5,,,,,,,,,,,Wang 2007,http://www.sciencedirect.com/science/article/pii/S0376738807005819
Polyimides and Polypyrrolones,"6-FDA-2,6-diaminotoluene PI",Polyimide,,102,10.3,1.83,34,,,,,,,,,,,,Wang 2007,http://www.sciencedirect.com/science/article/pii/S0376738807005819
Polyimides and Polypyrrolones,"6-FDA-2,6-diaminotoluene PI",Polyimide,,,11.3,1.95,38.5,0.88,,,,,,,,,,,Chung 2004,http://dx.doi.org/10.1002/polb.10629
Polyimides and Polypyrrolones,TADATO-DDBT PI,Polyimide,,,,0.7,24,0.59,,,,,,,,,,,Yang 2001,http://www.sciencedirect.com/science/article/pii/S0032386100005000
Polyimides and Polypyrrolones,TADATO-TMBZ PI,Polyimide,,58,6.6,1.33,39,1.21,,,,,,,,,,,Yang 2001,http://www.sciencedirect.com/science/article/pii/S0032386100005000
Polyimides and Polypyrrolones,TADATO-ODA PI,Polyimide,,19,1.6,0.27,9.6,0.18,,,,,,,,,,,Yang 2001,http://www.sciencedirect.com/science/article/pii/S0032386100005000
Polyimides and Polypyrrolones,DSDA-DDBT PI,Polyimide,,,3.29,0.37,14.5,0.23,,,,,,,,,,,Yang 2001,http://www.sciencedirect.com/science/article/pii/S0032386100005000
Polyimides and Polypyrrolones,6FDA-DDBT PI,Polyimide,,156,18.8,3.71,91,1.98,,,,,,,,,,,Yang 2001,http://www.sciencedirect.com/science/article/pii/S0032386100005000
Polyimides and Polypyrrolones,BPDA-TrMPD,Polyimide,,210,32,7.5,182,8,,,,,,,,,,,Yang 2001,http://www.sciencedirect.com/science/article/pii/S0032386100005000
Polyimides and Polypyrrolones,TADA-ODA PI,Polyimide,,11,0.74,0.11,4,0.082,,,,,,,,,,,Hao 1998,http://dx.doi.org/10.1002/(SICI)1099-0518(199802)36:3%3C485::AID-POLA12%3E3.0.CO;2-J
Polyimides and Polypyrrolones,PMDA-ODA PI,Polyimide,,7.9,0.6,0.1,3.3,0.084,,,,,,,,,,,Hao 1998,http://dx.doi.org/10.1002/(SICI)1099-0518(199802)36:3%3C485::AID-POLA12%3E3.0.CO;2-J
Polyimides and Polypyrrolones,BPDA-ODA PI,Polyimide,,4.7,0.27,0.039,1.2,0.026,,,,,,,,,,,Hao 1998,http://dx.doi.org/10.1002/(SICI)1099-0518(199802)36:3%3C485::AID-POLA12%3E3.0.CO;2-J
Polyimides and Polypyrrolones,6FDA-ODA PI,Polyimide,,27,2.4,0.41,11,0.21,,,,,,,,,,,Hao 1998,http://dx.doi.org/10.1002/(SICI)1099-0518(199802)36:3%3C485::AID-POLA12%3E3.0.CO;2-J
Polyimides and Polypyrrolones,PMDA-ODA PI,Polyimide,,5.89,0.496,0.059,,,,,,,,,,,,,Li 1996,http://dx.doi.org/10.1002/(SICI)1097-4628(19960801)61:5%3C741::AID-APP4%3E3.0.CO;2-O
Polyimides and Polypyrrolones,BPDA-ODA PI,Polyimide,,1.93,0.079,0.004,,,,,,,,,,,,,Li 1996,http://dx.doi.org/10.1002/(SICI)1097-4628(19960801)61:5%3C741::AID-APP4%3E3.0.CO;2-O
Polyimides and Polypyrrolones,BTDA-ODA PI,Polyimide,,3.59,0.17,0.012,,,,,,,,,,,,,Li 1996,http://dx.doi.org/10.1002/(SICI)1097-4628(19960801)61:5%3C741::AID-APP4%3E3.0.CO;2-O
Polyimides and Polypyrrolones,ODPA-ODA PI,Polyimide,,4.77,0.183,0.026,,,,,,,,,,,,,Li 1996,http://dx.doi.org/10.1002/(SICI)1097-4628(19960801)61:5%3C741::AID-APP4%3E3.0.CO;2-O
Polyimides and Polypyrrolones,TDPA-ODA PI,Polyimide,,4.68,0.198,0.021,,,,,,,,,,,,,Li 1996,http://dx.doi.org/10.1002/(SICI)1097-4628(19960801)61:5%3C741::AID-APP4%3E3.0.CO;2-O
Polyimides and Polypyrrolones,DSDA-ODA PI,Polyimide,,5.61,0.2,0.027,,,,,,,,,,,,,Li 1996,http://dx.doi.org/10.1002/(SICI)1097-4628(19960801)61:5%3C741::AID-APP4%3E3.0.CO;2-O
Polyimides and Polypyrrolones,SiDA-ODA PI,Polyimide,,11.7,0.764,0.104,,,,,,,,,,,,,Li 1996,http://dx.doi.org/10.1002/(SICI)1097-4628(19960801)61:5%3C741::AID-APP4%3E3.0.CO;2-O
Polyimides and Polypyrrolones,6FDA-ODA PI,Polyimide,,46.3,4.31,0.562,,,,,,,,,,,,,Li 1996,http://dx.doi.org/10.1002/(SICI)1097-4628(19960801)61:5%3C741::AID-APP4%3E3.0.CO;2-O
Polyimides and Polypyrrolones,HQDPA-ODA PI,Polyimide,,4,0.216,0.034,,,,,,,,,,,,,Li 1996,http://dx.doi.org/10.1002/(SICI)1097-4628(19960801)61:5%3C741::AID-APP4%3E3.0.CO;2-O
Polyimides and Polypyrrolones,BPADA-ODA PI,Polyimide,,8.95,0.55,0.084,,,,,,,,,,,,,Li 1996,http://dx.doi.org/10.1002/(SICI)1097-4628(19960801)61:5%3C741::AID-APP4%3E3.0.CO;2-O
Polyimides and Polypyrrolones,PMDA-MDA PI,Polyimide,,6.61,0.398,0.069,,,,,,,,,,,,,Li 1996,http://dx.doi.org/10.1002/(SICI)1097-4628(19960801)61:5%3C741::AID-APP4%3E3.0.CO;2-O
Polyimides and Polypyrrolones,BPDA-MDA PI,Polyimide,,3.6,0.168,0.014,,,,,,,,,,,,,Li 1996,http://dx.doi.org/10.1002/(SICI)1097-4628(19960801)61:5%3C741::AID-APP4%3E3.0.CO;2-O
Polyimides and Polypyrrolones,BTDA-MDA PI,Polyimide,,4.03,0.211,0.02,,,,,,,,,,,,,Li 1996,http://dx.doi.org/10.1002/(SICI)1097-4628(19960801)61:5%3C741::AID-APP4%3E3.0.CO;2-O
Polyimides and Polypyrrolones,ODPA-MDA PI,Polyimide,,5.62,0.261,0.028,,,,,,,,,,,,,Li 1996,http://dx.doi.org/10.1002/(SICI)1097-4628(19960801)61:5%3C741::AID-APP4%3E3.0.CO;2-O
Polyimides and Polypyrrolones,TDPA-MDA PI,Polyimide,,5.43,0.246,0.027,,,,,,,,,,,,,Li 1996,http://dx.doi.org/10.1002/(SICI)1097-4628(19960801)61:5%3C741::AID-APP4%3E3.0.CO;2-O
Polyimides and Polypyrrolones,DSDA-MDA PI,Polyimide,,6.32,0.296,0.032,,,,,,,,,,,,,Li 1996,http://dx.doi.org/10.1002/(SICI)1097-4628(19960801)61:5%3C741::AID-APP4%3E3.0.CO;2-O
Polyimides and Polypyrrolones,6FDA-MDA PI,Polyimide,,44.7,4.05,0.564,,,,,,,,,,,,,Li 1996,http://dx.doi.org/10.1002/(SICI)1097-4628(19960801)61:5%3C741::AID-APP4%3E3.0.CO;2-O
Polyimides and Polypyrrolones,HQDPA-MDA PI,Polyimide,,5.08,0.242,0.036,,,,,,,,,,,,,Li 1996,http://dx.doi.org/10.1002/(SICI)1097-4628(19960801)61:5%3C741::AID-APP4%3E3.0.CO;2-O
Polyimides and Polypyrrolones,BPADA-MDA PI,Polyimide,,8.31,0.501,0.076,,,,,,,,,,,,,Li 1996,http://dx.doi.org/10.1002/(SICI)1097-4628(19960801)61:5%3C741::AID-APP4%3E3.0.CO;2-O
Polyimides and Polypyrrolones,BTDA-6FmDA PI,Polyimide,17,,0.39,0.47,1.05,0.014,,,,,,,,,,,Coleman 1994,http://dx.doi.org/10.1002/polb.1994.090321109
Polyimides and Polypyrrolones,BTDA-6FpDA PI,Polyimide,26.7,,1.86,0.3,7.3,0.156,,,,,,,,,,,Coleman 1994,http://dx.doi.org/10.1002/polb.1994.090321109
Polyimides and Polypyrrolones,BPDA-6FpDA PI,Polyimide,58,,6.65,1.2,27.4,0.761,,,,,,,,,,,Coleman 1994,http://dx.doi.org/10.1002/polb.1994.090321109
Polyimides and Polypyrrolones,6FDA-6FmDA PI,Polyimide,48,,1.8,0.261,5.1,0.08,,,,,,,,,,,Coleman 1994,http://dx.doi.org/10.1002/polb.1994.090321109
Polyimides and Polypyrrolones,6FDA-6FpDA PI,Polyimide,137,,16.3,3.47,63.9,1.6,,,,,,,,,,,Coleman 1994,http://dx.doi.org/10.1002/polb.1994.090321109
Polyimides and Polypyrrolones,6FDA-PFDAB PI,Polyimide,,,4.74,0.74,17.8,0.44,,,,,,,,,,,Kim 2000,http://dx.doi.org/10.1002/1097-4628(20000919)77:12%3C2756::AID-APP240%3E3.0.CO;2-C
Polyimides and Polypyrrolones,6FDA-mPD PI,Polyimide,,,2.55,0.38,9.73,0.21,,,,,,,,,,,Kim 2000,http://dx.doi.org/10.1002/1097-4628(20000919)77:12%3C2756::AID-APP240%3E3.0.CO;2-C
Polyimides and Polypyrrolones,OPDA-PFDAB PI,Polyimide,,,2.61,0.56,11.03,0.36,,,,,,,,,,,Kim 2000,http://dx.doi.org/10.1002/1097-4628(20000919)77:12%3C2756::AID-APP240%3E3.0.CO;2-C
Polyimides and Polypyrrolones,ODPA-mPD PI,Polyimide,,,0.081,0.012,0.301,0.0064,,,,,,,,,,,Kim 2000,http://dx.doi.org/10.1002/1097-4628(20000919)77:12%3C2756::AID-APP240%3E3.0.CO;2-C
Polyimides and Polypyrrolones,BTDA-PFDAB PI,Polyimide,,,2.2,0.48,10.1,0.29,,,,,,,,,,,Kim 2000,http://dx.doi.org/10.1002/1097-4628(20000919)77:12%3C2756::AID-APP240%3E3.0.CO;2-C
Polyimides and Polypyrrolones,BTDA-mPD PI,Polyimide,,,0.112,0.016,0.428,0.0086,,,,,,,,,,,Kim 2000,http://dx.doi.org/10.1002/1097-4628(20000919)77:12%3C2756::AID-APP240%3E3.0.CO;2-C
Polyimides and Polypyrrolones,PMDA-4BDAF PI,Polyimide,,24,2.9,0.658,11.8,0.36,,,,,,,,,,,Stern 1989,http://dx.doi.org/10.1002/polb.1989.090270908
Polyimides and Polypyrrolones,PMDA-3BDAF PI,Polyimide,,19,1.4,0.292,6.12,0.17,,,,,,,,,,,Stern 1989,http://dx.doi.org/10.1002/polb.1989.090270908
Polyimides and Polypyrrolones,PMDA-ODA PI,Polyimide,,3,0.22,0.0489,1.14,0.026,,,,,,,,,,,Stern 1989,http://dx.doi.org/10.1002/polb.1989.090270908
Polyimides and Polypyrrolones,"PMDA-3,3-ODA PI",Polyimide,,3.6,0.13,0.0181,0.5,0.008,,,,,,,,,,,Stern 1989,http://dx.doi.org/10.1002/polb.1989.090270908
Polyimides and Polypyrrolones,6FDA-ODA PI,Polyimide,,52.5,5.05,0.935,22,0.53,,,,,,,,,,,Stern 1989,http://dx.doi.org/10.1002/polb.1989.090270908
Polyimides and Polypyrrolones,6FDA-4BDAF PI,Polyimide,,46,5.4,0.982,19,0.51,,,,,,,,,,,Stern 1989,http://dx.doi.org/10.1002/polb.1989.090270908
Polyimides and Polypyrrolones,6FDA-pPD PI,Polyimide,,23,2.1,0.382,11.8,0.18,,,,,,,,,,,Stern 1989,http://dx.doi.org/10.1002/polb.1989.090270908
Polyimides and Polypyrrolones,6FDA-3BDAF PI,Polyimide,,21,1.35,0.241,6.3,0.13,,,,,,,,,,,Stern 1989,http://dx.doi.org/10.1002/polb.1989.090270908
Polyimides and Polypyrrolones,"6FDA-3,3-ODA PI",Polyimide,,14,0.68,0.1,2.1,0.032,,,,,,,,,,,Stern 1989,http://dx.doi.org/10.1002/polb.1989.090270908
Polyimides and Polypyrrolones,BTDA-DAI PI,Polyimide,,,37.2,8.5,140,8.1,,,,,,,,,,,Liu 2004,http://dx.doi.org/10.1002/polb.20155
Polyimides and Polypyrrolones,ODPA-DAI PI,Polyimide,,,43.9,10.3,161,10.3,,,,,,,,,,,Liu 2004,http://dx.doi.org/10.1002/polb.20155
Polyimides and Polypyrrolones,BPDA-DAI PI,Polyimide,,,83.4,22,329,23.9,,,,,,,,,,,Liu 2004,http://dx.doi.org/10.1002/polb.20155
Polyimides and Polypyrrolones,6FDA-DAI PI,Polyimide,,,198,58.6,692,50.5,,,,,,,,,,,Liu 2004,http://dx.doi.org/10.1002/polb.20155
Polyimides and Polypyrrolones,(A-BPDA)-ODA PI,Polyimide,,,3.59,0.83,30.1,0.85,,,,,,,,,,,Qui 2007,http://www.sciencedirect.com/science/article/pii/S0014305706003193
Polyimides and Polypyrrolones,(A-BPDA)-MDA PI,Polyimide,,,3.36,0.73,29,0.85,,,,,,,,,,,Qui 2007,http://www.sciencedirect.com/science/article/pii/S0014305706003193
Polyimides and Polypyrrolones,(B-BPDA)-ODA PI,Polyimide,,,4.99,1.25,44,1.45,,,,,,,,,,,Qui 2007,http://www.sciencedirect.com/science/article/pii/S0014305706003193
Polyimides and Polypyrrolones,(C-BPDA)-ODA PI,Polyimide,,,11.3,2.95,85.6,3.16,,,,,,,,,,,Qui 2007,http://www.sciencedirect.com/science/article/pii/S0014305706003193
Polyimides and Polypyrrolones,6FDA-DAF PI,Polyimide,,41.9,3.07,0.495,11.3,0.208,,,,,,,,,,,Tanaka 1995,http://dx.doi.org/10.1002/polb.1995.090331306
Polyimides and Polypyrrolones,6FDA-DAFO PI,Polyimide,,33.9,2.34,0.339,7.68,0.129,,,,,,,,,,,Tanaka 1995,http://dx.doi.org/10.1002/polb.1995.090331306
Polyimides and Polypyrrolones,6FDA-CDA PI,Polyimide,,58.1,4.49,0.724,17.1,0.303,,,,,,,,,,,Tanaka 1995,http://dx.doi.org/10.1002/polb.1995.090331306
Polyimides and Polypyrrolones,6FDA-ECDA PI,Polyimide,,81.3,9.12,1.75,33.8,1.03,,,,,,,,,,,Tanaka 1995,http://dx.doi.org/10.1002/polb.1995.090331306
Polyimides and Polypyrrolones,6FDA-DDBT PI,Polyimide,,179,23.5,5.14,91,2.51,,,,,,,,,,,Tanaka 1995,http://dx.doi.org/10.1002/polb.1995.090331306
Polyimides and Polypyrrolones,6FDA-mPD PI,Polyimide,,40.2,3.01,0.447,9.2,0.163,,,,,,,,,,,Tanaka 1995,http://dx.doi.org/10.1002/polb.1995.090331306
Polyimides and Polypyrrolones,BPDA-DDBT PI,Polyimide,,25.2,3.29,0.499,7.26,0.149,,,,,,,,,,,Tanaka 1995,http://dx.doi.org/10.1002/polb.1995.090331306
Polyimides and Polypyrrolones,DSDA-DDBT PI,Polyimide,,45.4,,,13.7,0.258,,,,,,,,,,,Tanaka 1995,http://dx.doi.org/10.1002/polb.1995.090331306
Polyimides and Polypyrrolones,BTDA-DAFO PI,Polyimide,,1.75,,,0.1,,,,,,,,,,,,Tanaka 1995,http://dx.doi.org/10.1002/polb.1995.090331306
Polyimides and Polypyrrolones,BPDA-MDA PI,Polyimide,4.55,,0.208,0.0302,1,0.0205,,,,,,,,,,,Hirayama 1996,http://www.sciencedirect.com/science/article/pii/0376738895001727
Polyimides and Polypyrrolones,BPDA-SDA PI,Polyimide,3.7,,,0.022,0.774,0.0164,,,,,,,,,,,Hirayama 1996,http://www.sciencedirect.com/science/article/pii/0376738895001727
Polyimides and Polypyrrolones,BPDA-DDS PI,Polyimide,7.03,,0.348,0.0499,1.75,0.0399,,,,,,,,,,,Hirayama 1996,http://www.sciencedirect.com/science/article/pii/0376738895001727
Polyimides and Polypyrrolones,BPDA-6FpDA PI,Polyimide,34.2,,3.79,0.757,16.8,0.46,,,,,,,,,,,Hirayama 1996,http://www.sciencedirect.com/science/article/pii/0376738895001727
Polyimides and Polypyrrolones,BPDA-BAPE PI,Polyimide,4.05,,0.256,0.0392,1.25,0.0305,,,,,,,,,,,Hirayama 1996,http://www.sciencedirect.com/science/article/pii/0376738895001727
Polyimides and Polypyrrolones,BPDA-BAPS PI,Polyimide,6.01,,0.368,0.0544,1.85,0.0397,,,,,,,,,,,Hirayama 1996,http://www.sciencedirect.com/science/article/pii/0376738895001727
Polyimides and Polypyrrolones,BPDA-BAPP PI,Polyimide,7.5,,0.596,0.0938,2.8,0.0846,,,,,,,,,,,Hirayama 1996,http://www.sciencedirect.com/science/article/pii/0376738895001727
Polyimides and Polypyrrolones,BPDA-BAPHF PI,Polyimide,18.3,,1.67,0.305,7.33,0.216,,,,,,,,,,,Hirayama 1996,http://www.sciencedirect.com/science/article/pii/0376738895001727
Polyimides and Polypyrrolones,BPDA-DMMDA PI,Polyimide,8.91,,0.369,0.0483,1.41,0.0278,,,,,,,,,,,Hirayama 1996,http://www.sciencedirect.com/science/article/pii/0376738895001727
Polyimides and Polypyrrolones,BPDA-DCMDA PI,Polyimide,6.92,,0.26,0.0307,0.978,0.0164,,,,,,,,,,,Hirayama 1996,http://www.sciencedirect.com/science/article/pii/0376738895001727
Polyimides and Polypyrrolones,BPDA-DFMDA PI,Polyimide,4.34,,0.143,0.0203,0.542,0.0129,,,,,,,,,,,Hirayama 1996,http://www.sciencedirect.com/science/article/pii/0376738895001727
Polyimides and Polypyrrolones,BPDA-DCMDA2 PI,Polyimide,3.67,,0.0957,0.0107,0.335,0.0055,,,,,,,,,,,Hirayama 1996,http://www.sciencedirect.com/science/article/pii/0376738895001727
Polyimides and Polypyrrolones,BPDA-DBrMDA PI,Polyimide,3.55,,0.0923,0.0103,0.315,0.0054,,,,,,,,,,,Hirayama 1996,http://www.sciencedirect.com/science/article/pii/0376738895001727
Polyimides and Polypyrrolones,BPDA-TMMDA2 PI,Polyimide,31.8,,4.73,0.913,22.4,0.818,,,,,,,,,,,Hirayama 1996,http://www.sciencedirect.com/science/article/pii/0376738895001727
Polyimides and Polypyrrolones,BPDA-DHMDA PI,Polyimide,1.09,,0.0096,0.001,0.0313,0.00041,,,,,,,,,,,Hirayama 1996,http://www.sciencedirect.com/science/article/pii/0376738895001727
Polyimides and Polypyrrolones,BPDA-DDBT PI,Polyimide,12,,0.577,0.0763,2.74,0.037,,,,,,,,,,,Hirayama 1996,http://www.sciencedirect.com/science/article/pii/0376738895001727
Polyimides and Polypyrrolones,6FDA-ODA PI,Polyimide,33.8,,2.93,0.516,13.8,0.273,,,,,,,,,,,Hirayama 1996,http://www.sciencedirect.com/science/article/pii/0376738895001727
Polyimides and Polypyrrolones,6FDA-MDA PI,Polyimide,32.8,,3.15,0.563,15.1,0.321,,,,,,,,,,,Hirayama 1996,http://www.sciencedirect.com/science/article/pii/0376738895001727
Polyimides and Polypyrrolones,6FDA-BAPE PI,Polyimide,18.3,,1.73,0.313,7.85,0.215,,,,,,,,,,,Hirayama 1996,http://www.sciencedirect.com/science/article/pii/0376738895001727
Polyimides and Polypyrrolones,6FDA-DMMDA PI,Polyimide,35.1,,2.51,0.406,8.75,0.198,,,,,,,,,,,Hirayama 1996,http://www.sciencedirect.com/science/article/pii/0376738895001727
Polyimides and Polypyrrolones,6FDA-DCMDA PI,Polyimide,30.4,,1.81,0.269,6.78,0.121,,,,,,,,,,,Hirayama 1996,http://www.sciencedirect.com/science/article/pii/0376738895001727
Polyimides and Polypyrrolones,6FDA-TMMDA2 PI,Polyimide,74.4,,10.3,2.13,43.9,1.45,,,,,,,,,,,Hirayama 1996,http://www.sciencedirect.com/science/article/pii/0376738895001727
Polyimides and Polypyrrolones,6FDA-DHMDA PI,Polyimide,29.3,,1.22,0.168,4.85,0.0562,,,,,,,,,,,Hirayama 1996,http://www.sciencedirect.com/science/article/pii/0376738895001727
Polyimides and Polypyrrolones,6FDA-DDBT PI,Polyimide,104,,14.2,2.82,55.9,1.49,,,,,,,,,,,Hirayama 1996,http://www.sciencedirect.com/science/article/pii/0376738895001727
Polyimides and Polypyrrolones,PMDA-ODA PI,Polyimide,3.2,,0.171,0.0256,0.858,0.0183,,,,,,,,,,,Hirayama 1996,http://www.sciencedirect.com/science/article/pii/0376738895001727
Polyimides and Polypyrrolones,PMDA-MDA PI,Polyimide,3.95,,0.205,0.0327,0.99,0.0223,,,,,,,,,,,Hirayama 1996,http://www.sciencedirect.com/science/article/pii/0376738895001727
Polyimides and Polypyrrolones,PMDA-TMMDA2 PI,Polyimide,87,,27.4,7.08,97.6,8.21,,,,,,,,,,,Hirayama 1996,http://www.sciencedirect.com/science/article/pii/0376738895001727
Polyimides and Polypyrrolones,6FDA/PPTI-1 PI,Polyimide,,,4.66,0.87,23.11,0.66,,,,,,,,,,,Xu 1997,http://www.sciencedirect.com/science/article/pii/S0032386196006763
Polyimides and Polypyrrolones,6FDA/PPTI-2 PI,Polyimide,,,1.77,0.34,8.92,0.28,,,,,,,,,,,Xu 1997,http://www.sciencedirect.com/science/article/pii/S0032386196006763
Polyimides and Polypyrrolones,6FDA/PPTI-3 PI,Polyimide,,,1.72,0.37,8.37,0.22,,,,,,,,,,,Xu 1997,http://www.sciencedirect.com/science/article/pii/S0032386196006763
Polyimides and Polypyrrolones,6FDA/PPTI-4 PI,Polyimide,,,1.46,0.29,6.62,0.26,,,,,,,,,,,Xu 1997,http://www.sciencedirect.com/science/article/pii/S0032386196006763
Polyimides and Polypyrrolones,HQDPA-mTrMPD PI,Polyimide,,40,4.42,0.732,,,,,,,,,,,,,Liu 1999,http://dx.doi.org/10.1002/(SICI)1097-0126(199909)48:9%3C832::AID-PI215%3E3.0.CO;2-D
Polyimides and Polypyrrolones,BTDA-mTrMPD PI,Polyimide,,46.4,5,1,,,,,,,,,,,,,Liu 1999,http://dx.doi.org/10.1002/(SICI)1097-0126(199909)48:9%3C832::AID-PI215%3E3.0.CO;2-D
Polyimides and Polypyrrolones,DSDA-mTrMPD PI,Polyimide,,47.1,5.69,1.02,,,,,,,,,,,,,Liu 1999,http://dx.doi.org/10.1002/(SICI)1097-0126(199909)48:9%3C832::AID-PI215%3E3.0.CO;2-D
Polyimides and Polypyrrolones,SDDA-mTrMPD PI,Polyimide,,68.6,8.2,1.62,,,,,,,,,,,,,Liu 1999,http://dx.doi.org/10.1002/(SICI)1097-0126(199909)48:9%3C832::AID-PI215%3E3.0.CO;2-D
Polyimides and Polypyrrolones,PMDA-mTrMPD PI,Polyimide,,235.4,36.3,8.44,,,,,,,,,,,,,Liu 1999,http://dx.doi.org/10.1002/(SICI)1097-0126(199909)48:9%3C832::AID-PI215%3E3.0.CO;2-D
Polyimides and Polypyrrolones,6FDA-mTrMPD PI,Polyimide,,344,62.5,14,,,,,,,,,,,,,Liu 1999,http://dx.doi.org/10.1002/(SICI)1097-0126(199909)48:9%3C832::AID-PI215%3E3.0.CO;2-D
Polyimides and Polypyrrolones,BTDA-pTeMPD PI,Polyimide,,108,11.8,2.63,,,,,,,,,,,,,Liu 1999,http://dx.doi.org/10.1002/(SICI)1097-0126(199909)48:9%3C832::AID-PI215%3E3.0.CO;2-D
Polyimides and Polypyrrolones,6FDA-pTeMPD PI,Polyimide,,434,87,20,,,,,,,,,,,,,Liu 1999,http://dx.doi.org/10.1002/(SICI)1097-0126(199909)48:9%3C832::AID-PI215%3E3.0.CO;2-D
Polyimides and Polypyrrolones,3MCADPA-pTeMPD PI,Polyimide,41,51,4.8,0.83,27,0.7,,,,,,,,,,,Al-Masri 2000,http://dx.doi.org/10.1021/ma9920745
Polyimides and Polypyrrolones,4MCADPA-pTeMPD PI,Polyimide,33,41,3.5,0.59,20,0.47,,,,,,,,,,,Al-Masri 2000,http://dx.doi.org/10.1021/ma9920745
Polyimides and Polypyrrolones,DMCADPA-pTeMPD PI,Polyimide,72,100,11,2.05,63,1.9,,,,,,,,,,,Al-Masri 2000,http://dx.doi.org/10.1021/ma9920745
Polyimides and Polypyrrolones,TBCADPA-pTeMPD PI,Polyimide,64,91,12,2.55,71,3.1,,,,,,,,,,,Al-Masri 2000,http://dx.doi.org/10.1021/ma9920745
