Repository: tenoriolms/data

File: MembranePolymer_Database_Gas_Separation.csv (part 4 of 6)
Category:,Brief Description:,Extended Description:,Data: ,Data: ,Data: ,Data: ,Data: ,Data: ,Data: ,Data: ,Data: ,Data: ,Data: ,Data: ,Data: ,Data: ,Data: ,In Reference Data Location:,Reference Name:,Reference URL:
Polyimides and Polypyrrolones,TBMCADPA-pTeMPD PI,Polyimide,84,110,13,2.5,67,2.2,,,,,,,,,,,Al-Masri 2000,http://dx.doi.org/10.1021/ma9920745
Polyimides and Polypyrrolones,TMHQDPA-pTeMPD PI,Polyimide,95,230,33,8.1,200,7.6,,,,,,,,,,,Al-Masri 2000,http://dx.doi.org/10.1021/ma9920745
Polyimides and Polypyrrolones,4MCADPA-mTrMPD PI,Polyimide,34,41,3.9,0.65,22,0.57,,,,,,,,,,,Al-Masri 2000,http://dx.doi.org/10.1021/ma9920745
Polyimides and Polypyrrolones,TBCADPA-mTrMPD PI,Polyimide,63,85,11,2.2,63,2.5,,,,,,,,,,,Al-Masri 2000,http://dx.doi.org/10.1021/ma9920745
Polyimides and Polypyrrolones,TMHQDPA-mTrMPD PI,Polyimide,87,130,18,3.8,110,4,,,,,,,,,,,Al-Masri 2000,http://dx.doi.org/10.1021/ma9920745
Polyimides and Polypyrrolones,TMHQDPA-TMBZ PI,Polyimide,39,55,6.5,1.2,39,1.2,,,,,,,,,,,Al-Masri 2000,http://dx.doi.org/10.1021/ma9920745
Polyimides and Polypyrrolones,DTBHQDPA-TMBZ PI,Polyimide,,150,22,4.9,95,5.6,,,,,,,,,,,Al-Masri 2000,http://dx.doi.org/10.1021/ma9920745
Polyimides and Polypyrrolones,TBCADPA-DMOBDA PI,Polyimide,20,22,1.4,0.21,6.7,0.16,,,,,,,,,,,Al-Masri 2000,http://dx.doi.org/10.1021/ma9920745
Polyimides and Polypyrrolones,TMHQDPA-6FpDA PI,Polyimide,71,77,9.3,1.9,54,1.7,,,,,,,,,,,Al-Masri 2000,http://dx.doi.org/10.1021/ma9920745
Polyimides and Polypyrrolones,SBI-PEI poly(etherimide),Polyetherimide,20.7,,1.36,0.197,4.5,0.155,,,,,,,,,,,Pessan 1995,http://dx.doi.org/10.1002/polb.1995.090330317
Polyimides and Polypyrrolones,Polyetherimide (Bis A),Polyetherimide,,,0.4,0.53,1.8,0.04,,,,,,,,,,,Barbari 1988,http://dx.doi.org/10.1002/polb.1988.090260401
Polyimides and Polypyrrolones,PEI-I (main chain phthalimidine),Polyetherimide,,,4.25,0.95,16.61,0.84,,,,,,,,,,,,
Polyimides and Polypyrrolones,PEI-II (main chain phthalimidine),Polyetherimide,,,10.23,1.71,53.85,1.01,,,,,,,,,,,Sen 2010,http://www.sciencedirect.com/science/article/pii/S0376738809009077
Polyimides and Polypyrrolones,PEI-III (main chain phthalimidine),Polyetherimide,,,4.33,0.83,17.09,0.62,,,,,,,,,,,Sen 2010,http://www.sciencedirect.com/science/article/pii/S0376738809009077
Polyimides and Polypyrrolones,PEI-IV (main chain phthalimidine),Polyetherimide,,,4.22,0.96,14.59,0.84,,,,,,,,,,,Sen 2010,http://www.sciencedirect.com/science/article/pii/S0376738809009077
Polyimides and Polypyrrolones,PEI-V (main chain phthalimidine),Polyetherimide,,,7.62,1.2,39.57,0.79,,,,,,,,,,,Sen 2010,http://www.sciencedirect.com/science/article/pii/S0376738809009077
Polyimides and Polypyrrolones,ODPA/ODA-OMe PI,Polyimide,5.49,4.53,0.19,0.04,,,,,,,,,,,,,Bas 2010,http://www.sciencedirect.com/science/article/pii/S0376738809008151
Polyimides and Polypyrrolones,BCPA/ODA-OMe PI,Polyimide,6.14,5.18,0.37,0.24,,,,,,,,,,,,,Bas 2010,http://www.sciencedirect.com/science/article/pii/S0376738809008151
Polyimides and Polypyrrolones,ODPA/ODA-CF3 PI,Polyimide,11.79,9.63,0.61,0.09,,,,,,,,,,,,,Bas 2010,http://www.sciencedirect.com/science/article/pii/S0376738809008151
Polyimides and Polypyrrolones,ODPA-ODA PI,Polyimide,2.26,1.81,,,,,,,,,,,,,,,Bas 2010,http://www.sciencedirect.com/science/article/pii/S0376738809008151
Polyimides and Polypyrrolones,BCPA/ODA PI,Polyimide,16.1,19.56,,,,,,,,,,,,,,,Bas 2010,http://www.sciencedirect.com/science/article/pii/S0376738809008151
Polyimides and Polypyrrolones,HQDPA-mPD PEI,Polyetherimide,,3.75,0.149,0.016,0.598,,,,,,,,,,,,Li 1997,http://dx.doi.org/10.1002/(SICI)1097-4628(19970103)63:1%3C1::AID-APP1%3E3.0.CO;2-W
Polyimides and Polypyrrolones,HQDPA-DBA PEI,Polyetherimide,,5.67,0.179,0.015,0.683,,,,,,,,,,,,Li 1997,http://dx.doi.org/10.1002/(SICI)1097-4628(19970103)63:1%3C1::AID-APP1%3E3.0.CO;2-W
Polyimides and Polypyrrolones,HQDPA-MDBA PEI,Polyetherimide,,5.33,0.234,0.034,1.18,,,,,,,,,,,,Li 1997,http://dx.doi.org/10.1002/(SICI)1097-4628(19970103)63:1%3C1::AID-APP1%3E3.0.CO;2-W
Polyimides and Polypyrrolones,HQDPA-EDBA PEI,Polyetherimide,,7.79,0.529,0.077,2.26,,,,,,,,,,,,Li 1997,http://dx.doi.org/10.1002/(SICI)1097-4628(19970103)63:1%3C1::AID-APP1%3E3.0.CO;2-W
Polyimides and Polypyrrolones,HQDPA-MDA PEI,Polyetherimide,,5.08,0.242,0.0355,1.22,0.0222,,,,,,,,,,,Li 1997,http://dx.doi.org/10.1002/(SICI)1097-4628(19970103)63:1%3C1::AID-APP1%3E3.0.CO;2-W
Polyimides and Polypyrrolones,HQDPA-IPDA PEI,Polyetherimide,,9.33,0.586,0.104,2.65,0.0692,,,,,,,,,,,Li 1997,http://dx.doi.org/10.1002/(SICI)1097-4628(19970103)63:1%3C1::AID-APP1%3E3.0.CO;2-W
Polyimides and Polypyrrolones,HQDPA-DMMDA1 PEI,Polyetherimide,,7.83,0.358,0.0357,1.66,0.0209,,,,,,,,,,,Li 1997,http://dx.doi.org/10.1002/(SICI)1097-4628(19970103)63:1%3C1::AID-APP1%3E3.0.CO;2-W
Polyimides and Polypyrrolones,HQDPA-DMMDA2 PEI,Polyetherimide,,6.83,0.317,0.0356,1.51,0.0209,,,,,,,,,,,Li 1997,http://dx.doi.org/10.1002/(SICI)1097-4628(19970103)63:1%3C1::AID-APP1%3E3.0.CO;2-W
Polyimides and Polypyrrolones,HQDPA-TMMDA1 PEI,Polyetherimide,,14.2,0.668,0.0631,2.26,0.0404,,,,,,,,,,,Li 1997,http://dx.doi.org/10.1002/(SICI)1097-4628(19970103)63:1%3C1::AID-APP1%3E3.0.CO;2-W
Polyimides and Polypyrrolones,HQDPA-TMMDA2 PEI,Polyetherimide,,13.9,0.678,0.0634,2.28,0.0399,,,,,,,,,,,Li 1997,http://dx.doi.org/10.1002/(SICI)1097-4628(19970103)63:1%3C1::AID-APP1%3E3.0.CO;2-W
Polyimides and Polypyrrolones,BTFDA-pPD PI,Polyimide,,4.36,0.251,0.0355,,,,,,,,,,,,,Gao 1996,http://dx.doi.org/10.1002/(SICI)1097-4628(19960222)59:8%3C1315::AID-APP15%3E3.0.CO;2-4
Polyimides and Polypyrrolones,BTFDA-BDA PI,Polyimide,,5.01,0.348,0.0517,,,,,,,,,,,,,Gao 1996,http://dx.doi.org/10.1002/(SICI)1097-4628(19960222)59:8%3C1315::AID-APP15%3E3.0.CO;2-4
Polyimides and Polypyrrolones,BTFDA-MDA PI,Polyimide,,11.8,0.917,0.164,,,,,,,,,,,,,Gao 1996,http://dx.doi.org/10.1002/(SICI)1097-4628(19960222)59:8%3C1315::AID-APP15%3E3.0.CO;2-4
Polyimides and Polypyrrolones,BTFDA-TMBDA PI,Polyimide,,38,3.02,0.549,,,,,,,,,,,,,Gao 1996,http://dx.doi.org/10.1002/(SICI)1097-4628(19960222)59:8%3C1315::AID-APP15%3E3.0.CO;2-4
Polyimides and Polypyrrolones,BTFDA-DAB polypyrrolone,Polypyrrolone,,13.3,0.977,0.155,,,,,,,,,,,,,Gao 1996,http://dx.doi.org/10.1002/(SICI)1097-4628(19960222)59:8%3C1315::AID-APP15%3E3.0.CO;2-4
Polyimides and Polypyrrolones,BTPDA-DMBDA PI,Polyimide,,6.46,0.405,0.0512,,,,,,,,,,,,,Gao 1994,http://www.sciencedirect.com/science/article/pii/0376738893E0157F
Polyimides and Polypyrrolones,BTPDA-ODA PI,Polyimide,,4.83,0.31,0.0484,,,,,,,,,,,,,Gao 1994,http://www.sciencedirect.com/science/article/pii/0376738893E0157F
Polyimides and Polypyrrolones,BTPDA-MDA PI,Polyimide,,4.65,0.293,0.0457,,,,,,,,,,,,,Gao 1994,http://www.sciencedirect.com/science/article/pii/0376738893E0157F
Polyimides and Polypyrrolones,BTPDA-BDA PI,Polyimide,,0.723,0.0459,0.0065,,,,,,,,,,,,,Gao 1994,http://www.sciencedirect.com/science/article/pii/0376738893E0157F
Polyimides and Polypyrrolones,BTPDA-TADPO polypyrrolone,Polypyrrolone,,7.36,0.434,0.0585,,,,,,,,,,,,,Gao 1994,http://www.sciencedirect.com/science/article/pii/0376738893E0157F
Polyimides and Polypyrrolones,HBPI(ODPA/TAP/ODA)(1/1/0),,,0.887,0.024,0.002,0.096,0.002,,,,,,,,,,,Peter 2009,http://www.sciencedirect.com/science/article/pii/S0014305709001098
Polyimides and Polypyrrolones,HBPI(ODPA/TAP/ODA)(1/0/1),,,2.389,0.132,0.017,0.595,0.01,,,,,,,,,,,Peter 2009,http://www.sciencedirect.com/science/article/pii/S0014305709001098
Polyimides and Polypyrrolones,HBPI(ODPA/TAP/ODA)(1/0.5/0.5),,,2.514,0.101,0.013,0.352,0.007,,,,,,,,,,,Peter 2009,http://www.sciencedirect.com/science/article/pii/S0014305709001098
Polyimides and Polypyrrolones,HBPI(ODPA/TAP/ODA)(2/0.5/0.5,,,1.923,0.065,0.007,0.257,0.004,,,,,,,,,,,Peter 2009,http://www.sciencedirect.com/science/article/pii/S0014305709001098
Polyimides and Polypyrrolones,6FDA-ODA PI,Polyimide,51.5,,4.34,0.835,23,0.38,,,,,,,,,,,Walker 1991,http://www.sciencedirect.com/science/article/pii/S0376738800823297
Polyimides and Polypyrrolones,6FDA-DAF PI,Polyimide,98.5,,7.85,1.266,32.2,0.63,,,,,,,,,,,Walker 1991,http://www.sciencedirect.com/science/article/pii/S0376738800823297
Polyimides and Polypyrrolones,6FDA-TADPO polypyrrolone,Polypyrrolone,89,,7.9,1.215,27.6,0.54,,,,,,,,,,,Walker 1991,http://www.sciencedirect.com/science/article/pii/S0376738800823297
Polyimides and Polypyrrolones,6FDA-TAB polypyrrolone,Polypyrrolone,166,,15.2,2.58,54,0.922,,,,,,,,,,,Zimmerman 1999,http://dx.doi.org/10.1002/(SICI)1099-0488(19990615)37:12%3C1235::AID-POLB5%3E3.0.CO;2-J
Polyimides and Polypyrrolones,6FDA/PMDA(50/50)-TAB polypyrrolone,Polypyrrolone,65.3,,4.73,0.696,15.8,0.272,,,,,,,,,,,Zimmerman 1999,http://dx.doi.org/10.1002/(SICI)1099-0488(19990615)37:12%3C1235::AID-POLB5%3E3.0.CO;2-J
Polyimides and Polypyrrolones,6FDA/PMDA(25/75)-TAB polypyrrolone,Polypyrrolone,35.7,,1.01,0.0981,3.13,0.0224,,,,,,,,,,,Zimmerman 1999,http://dx.doi.org/10.1002/(SICI)1099-0488(19990615)37:12%3C1235::AID-POLB5%3E3.0.CO;2-J
Polyimides and Polypyrrolones,6FDA/PMDA(10/90)-TAB polypyrrolone,Polypyrrolone,22.5,,0.453,0.0362,1.11,0.0075,,,,,,,,,,,Zimmerman 1999,http://dx.doi.org/10.1002/(SICI)1099-0488(19990615)37:12%3C1235::AID-POLB5%3E3.0.CO;2-J
Polyimides and Polypyrrolones,6FDA-TAB polypyrrolone,Polypyrrolone,,,15.2,2.58,54,0.9,,,,,,,,,,,Burns 2003,http://dx.doi.org/10.1021/ma0259261
Polyimides and Polypyrrolones,6FDA-TAB/mTrMPD (75/25) ,Pyrrolone/imide copolymer,,,15.9,3.06,73.7,1.675,,,,,,,,,,,Burns 2003,http://dx.doi.org/10.1021/ma0259261
Polyimides and Polypyrrolones,6FDA-TAB/mTrMDP (50/50),Pyrrolone/imide copolymer,,,30.3,6.59,155,4.56,,,,,,,,,,,Burns 2003,http://dx.doi.org/10.1021/ma0259261
Polyimides and Polypyrrolones,6FDA-mTrMPD polyimide,Polyimide,,,109,29.5,370,17.6,,,,,,,,,,,Burns 2003,http://dx.doi.org/10.1021/ma0259261
Polyimides and Polypyrrolones,HQDPA-PADPO polypyrrolone,Polypyrrolone,,5.34,0.23,0.036,,,,,,,,,,,,,Gao 1994,http://www.sciencedirect.com/science/article/pii/0376738893E0157F
Polyimides and Polypyrrolones,PMDA-TADPO polypyrrolone,Polypyrrolone,,5.06,0.14,0.013,,,,,,,,,,,,,Gao 1994,http://www.sciencedirect.com/science/article/pii/0376738893E0157F
Polyimides and Polypyrrolones,BPDA-TADPO polypyrrolone,Polypyrrolone,,6.56,0.24,0.023,,,,,,,,,,,,,Gao 1994,http://www.sciencedirect.com/science/article/pii/0376738893E0157F
Polyimides and Polypyrrolones,ODPA-TADPO polypyrrolone,Polypyrrolone,,6.88,0.22,0.026,,,,,,,,,,,,,Gao 1994,http://www.sciencedirect.com/science/article/pii/0376738893E0157F
Polyimides and Polypyrrolones,6FDA-TADPO polypyrrolone,Polypyrrolone,,54.9,5.04,0.81,,,,,,,,,,,,,Gao 1994,http://www.sciencedirect.com/science/article/pii/0376738893E0157F
Polyimides and Polypyrrolones,6FDA-TABP polypyrrolone,Polypyrrolone,,74.4,7.75,1.44,,,,,,,,,,,,,Gao 1994,http://www.sciencedirect.com/science/article/pii/0376738893E0157F
Polyimides and Polypyrrolones,SiDA-OTA polypyrrolone,Polypyrrolone,,12.7,0.63,0.102,,,,,,,,,,,,,Hellums 1991,http://dx.doi.org/10.1002/app.1991.070431103
Polyimides and Polypyrrolones,SiDA-ODA polyimide,Polypyrrolone,,5.21,0.33,0.058,,,,,,,,,,,,,Hellums 1991,http://dx.doi.org/10.1002/app.1991.070431103
Polyimides and Polypyrrolones,BPDA-OTA polypyrrolone,Polypyrrolone,,6.56,0.24,0.023,,,,,,,,,,,,,Hellums 1991,http://dx.doi.org/10.1002/app.1991.070431103
Polyimides and Polypyrrolones,OPDA-TADPO polypyrrolone,Polypyrrolone,,6.88,0.223,0.0261,,,,,,,,,,,,,Gao 1996,http://www.sciencedirect.com/science/article/pii/0032386196810950
Polyimides and Polypyrrolones,,Fluorinated poly(phenylene-imide) PI,,27.37,2.99,0.4,14.16,0.36,,,,,,,,,,,Li 2007,http://dx.doi.org/10.1002/macp.200600461
Polyimides and Polypyrrolones,,Fluorinated poly(phenylene-imide) PI-90,,26.03,3.01,0.59,14.64,0.39,,,,,,,,,,,Li 2007,http://dx.doi.org/10.1002/macp.200600461
Polyimides and Polypyrrolones,,Fluorinated poly(phenylene-imide) PI-75,,23.71,2.65,0.49,13.45,0.36,,,,,,,,,,,Li 2007,http://dx.doi.org/10.1002/macp.200600461
Polyimides and Polypyrrolones,,Fluorinated poly(phenylene-imide) PI-50,,16.66,1.66,0.3,8.06,0.26,,,,,,,,,,,Li 2007,http://dx.doi.org/10.1002/macp.200600461
Polyimides and Polypyrrolones,,Fluorinated poly(phenylene-imide) PI-25,,11.04,0.87,0.14,4,0.14,,,,,,,,,,,Li 2007,http://dx.doi.org/10.1002/macp.200600461
Polyimides and Polypyrrolones,,Fluorinated poly(phenylene-imide) PI-10,,9.98,0.78,0.12,3.61,0.13,,,,,,,,,,,Li 2007,http://dx.doi.org/10.1002/macp.200600461
Polyimides and Polypyrrolones,FBP-BTDA PI,Polyimide,,,6.24,0.95,36.07,0.94,,,,,,,,,,,Dasgupta 2010,http://www.sciencedirect.com/science/article/pii/S0376738810004680
Polyimides and Polypyrrolones,FBP-6FDA PI,Polyimide,,,13.46,2.06,53.09,1.34,,,,,,,,,,,Dasgupta 2010,http://www.sciencedirect.com/science/article/pii/S0376738810004680
Polyimides and Polypyrrolones,FBP-ODPA PI,Polyimide,,,7.86,1.22,25.91,1.04,,,,,,,,,,,Dasgupta 2010,http://www.sciencedirect.com/science/article/pii/S0376738810004680
Polyimides and Polypyrrolones,FBP-BPADA PI,Polyimide,,,7.01,1.19,22.52,1.01,,,,,,,,,,,Dasgupta 2010,http://www.sciencedirect.com/science/article/pii/S0376738810004680
Polyimides and Polypyrrolones,Matrimid 5218 PI,Polyimide,22,,1.9,0.27,8.7,0.24,,,,,,,,,,,Guiver 2002,http://dx.doi.org/10.1002/pola.10516
Polyimides and Polypyrrolones,Matrimid 5218 PI,Polyimide,21,,1.7,0.25,6.5,0.19,,,,,,,,,,,Xiao 2005,http://dx.doi.org/10.1021/ma051354j
Polyimides and Polypyrrolones,Brominated Matrimid 5218 PI,Polyimide,38,,3.6,0.55,13.3,0.44,,,,,,,,,,,Xiao 2005,http://dx.doi.org/10.1021/ma051354j
Polyimides and Polypyrrolones,BPI PMDA PI,Polyimide,,,12.22,2.36,44.68,1.52,,,,,,,,,,,Dasgupta 2009,http://www.sciencedirect.com/science/article/pii/S0376738809006516
Polyimides and Polypyrrolones,BPI-BTDA PI,Polyimide,,,7.98,1.32,34.2,0.88,,,,,,,,,,,Dasgupta 2009,http://www.sciencedirect.com/science/article/pii/S0376738809006516
Polyimides and Polypyrrolones,BPI-6FDA PI,Polyimide,,,14.98,2.44,57.45,1.62,,,,,,,,,,,Dasgupta 2009,http://www.sciencedirect.com/science/article/pii/S0376738809006516
Polyimides and Polypyrrolones,BPI-ODA,Polyimide,,,8.95,1.42,35.78,0.98,,,,,,,,,,,Dasgupta 2009,http://www.sciencedirect.com/science/article/pii/S0376738809006516
Polyimides and Polypyrrolones,BPI-BPADA PI,Polyimide,,,10.95,2.08,39.45,1.38,,,,,,,,,,,Dasgupta 2009,http://www.sciencedirect.com/science/article/pii/S0376738809006516
Polyimides and Polypyrrolones,Matrimid 5218,,26.06,27.16,2,0.28,7,0.21,,,,,,,,,,,Hosseini 2009,http://www.sciencedirect.com/science/article/pii/S0376738808010314
Polyimides and Polypyrrolones,P84 PI,Polyimide,11.29,9.09,0.402,0.05,1.37,0.028,,,,,,,,,,,Hosseini 2009,http://www.sciencedirect.com/science/article/pii/S0376738808010314
Polyimides and Polypyrrolones,P84 PI,Polyimide,14.62,,0.89,0.102,1.39,,,,,,,,,,,,Shen 2010,http://dx.doi.org/10.1002/app.31810
Polyimides and Polypyrrolones,PI Ib,Polyimide,,,0.69,0.08,4.73,0.08,,,,,,,,,,,Chang 2008,http://dx.doi.org/10.1002/pola.23082
Polyimides and Polypyrrolones,PI IIb,Polyimide,,,4.28,0.89,16.82,0.5,,,,,,,,,,,Chang 2008,http://dx.doi.org/10.1002/pola.23082
Polyimides and Polypyrrolones,PI IIIb,Polyimide,,,1.97,0.45,11.77,1.24,,,,,,,,,,,Chang 2008,http://dx.doi.org/10.1002/pola.23082
Polyimides and Polypyrrolones,PI IVb,Polyimide,,,2.94,0.59,12.97,0.4,,,,,,,,,,,Chang 2008,http://dx.doi.org/10.1002/pola.23082
Polyimides and Polypyrrolones,PEI-I,Polyetherimide,,,17.08,3.11,36.61,1.51,,,,,,,,,,,Sen 2009,http://www.sciencedirect.com/science/article/pii/S0376738809005365
Polyimides and Polypyrrolones,PEI-II,Polyetherimide,,,15.17,2.87,33.12,1.19,,,,,,,,,,,Sen 2009,http://www.sciencedirect.com/science/article/pii/S0376738809005365
Polyimides and Polypyrrolones,PEI-III,Polyetherimide,,,12.15,1.91,51.92,1.95,,,,,,,,,,,Sen 2009,http://www.sciencedirect.com/science/article/pii/S0376738809005365
Polyimides and Polypyrrolones,PEI-IV,Polyetherimide,,,11.65,1.78,45.31,1.68,,,,,,,,,,,Sen 2009,http://www.sciencedirect.com/science/article/pii/S0376738809005365
Polyimides and Polypyrrolones,PEI 8a,Polyetherimide,,,9.92,1.02,23.87,0.35,,,,,,,,,,,Sen 2010,http://www.sciencedirect.com/science/article/pii/S0376738810007350
Polyimides and Polypyrrolones,PEI 8b,Polyetherimide,,,36.08,3.35,52.98,1.21,,,,,,,,,,,Sen 2010,http://www.sciencedirect.com/science/article/pii/S0376738810007350
Polyimides and Polypyrrolones,PEI 8d,Polyetherimide,,,13.07,1.12,22.64,0.41,,,,,,,,,,,Sen 2010,http://www.sciencedirect.com/science/article/pii/S0376738810007350
Polyimides and Polypyrrolones,PI,Polyimide,,,,,,,,,1,0.07,,,,,,,Lee 1992,http://dx.doi.org/10.1016/0376-7388(92)80184-L
Polyimides and Polypyrrolones,PVP,Poly(N-vinyl-pyrrolidone),,,,,,,,,0.0324,0.0324,,,,,,,Kim 2002,http://dx.doi.org/10.1002/1521-3765(20020201)8:3<650::AID-CHEM650>3.0.CO;2-X
Polyimides and Polypyrrolones,PVP+AgCF3SO3,Poly(N-vinyl-pyrrolidone) with 25% AgCF3SO3,,,,,,,,,1,0.0125,,,,,,,Kim 2002,http://dx.doi.org/10.1002/1521-3765(20020201)8:3<650::AID-CHEM650>3.0.CO;2-X
Polyimides and Polypyrrolones,PVP+AgCF3SO3,Poly(N-vinyl-pyrrolidone) with 33% AgCF3SO3,,,,,,,,,7.5,0.0053,,,,,,,Kim 2002,http://dx.doi.org/10.1002/1521-3765(20020201)8:3<650::AID-CHEM650>3.0.CO;2-X
Polyimides and Polypyrrolones,PVP+AgCF3SO3,Poly(N-vinyl-pyrrolidone) with 50% AgCF3SO3,,,,,,,,,32,0.0044,,,,,,,Kim 2002,http://dx.doi.org/10.1002/1521-3765(20020201)8:3<650::AID-CHEM650>3.0.CO;2-X
Polyimides and Polypyrrolones,PVP+AgCF3SO3,Poly(N-vinyl-pyrrolidone) with 66.7% AgCF3SO3,,,,,,,,,44,0.53,,,,,,,Kim 2002,http://dx.doi.org/10.1002/1521-3765(20020201)8:3<650::AID-CHEM650>3.0.CO;2-X
Polyimides and Polypyrrolones,PVP+AgCF3SO3,Poly(N-vinyl-pyrrolidone) with 75% AgCF3SO3,,,,,,,,,53,4.8,,,,,,,Kim 2002,http://dx.doi.org/10.1002/1521-3765(20020201)8:3<650::AID-CHEM650>3.0.CO;2-X
Polymers with High Free Volume,AF2400 (TFE/BDD87),"87 mol % 2,2-bis(trifluoromethyl)-4,5-diflouro-1,3-dioxole (BDD) and 13 mol % tetrafluoroethylene (TFE)",,2100,1290,480,2200,390,,,,,,,,,,,Merkel 1999,http://dx.doi.org/10.1021/ma9814402
Polymers with High Free Volume,AF1600 (TFE/BDD65),"65 mol % 2,2-bis(trifluoromethyl)-4,5-diflouro-1,3-dioxole (BDD) and 35 mol % tetrafluoroethylene (TFE)",,595,350,114,481,74.6,,,,,,,,,,,Alentiev 2002,http://dx.doi.org/10.1021/ma020494f
Polymers with High Free Volume,PTMSP,poly(1-trimethylsilyl-1-propyne),6500,17000,9700,6300,34000,15000,,,,,,,,,,,Toy 2000,http://dx.doi.org/10.1021/ma991566e
Polymers with High Free Volume,PMP,poly(4-methyl-2-pentyne),2600,5800,2700,1300,11000,2900,,,,,,,,,,,Merkel 2003,http://dx.doi.org/10.1021/ma0341566
Polymers with High Free Volume,PPP,poly(1-phenyl-1-propyne),,280,57,21,260,,,,,,,,,,,,,
Polymers with High Free Volume,PTMSDPA,poly(1-phenyl-2-(p-(trimethyl-silyl)phenyl)acetylene),1100,2600,1200,560,4900,1600,,,,,,,,,,,Toy 2000,http://dx.doi.org/10.1021/ma991566e
Polymers with High Free Volume,PIM-1,Polymer with Intrinsic Microporosity (spirobisindane-based ladder polymer),1500,3600,1300,340,6500,430,,,,,,,,,,,Thomas 2009,http://www.sciencedirect.com/science/article/pii/S0376738809001070
Polymers with High Free Volume,PIM-1,Polymer with Intrinsic Microporosity (spirobisindane-based ladder polymer),1060,2332,786,238,3496,360,,,,,,,,,,,Staiger 2008,http://dx.doi.org/10.1021/cm071722t
Polymers with High Free Volume,PIOFG-1,Polyimide with orth-positioned functional groups,,35.33,2.58,0.39,9.773,0.079,,,,,,,,,,,Park 2010,http://www.sciencedirect.com/science/article/B6TGK-4XFPPYS-1/2/a7b4f9aab6f2d702775eacfde1dba9a4
Polymers with High Free Volume,TR-1-450,Thermally-Rearranged polymer from PIOFG (polyimide with ortho-positioned functional groups),,1327.16,384.34,116.5,2100.19,77.1,,,,,,,,,,,Park 2010,http://www.sciencedirect.com/science/article/B6TGK-4XFPPYS-1/2/a7b4f9aab6f2d702775eacfde1dba9a4
Polymers with High Free Volume,PIM-1,Polymer with Intrinsic Microporosity (spirobisindane-based ladder polymer) at 4bar,1340,2936,969,252,5303,320,535,373,1575,205,,,,,,,Li 2013,http://dx.doi.org/10.1016/j.memsci.2013.01.009
Polymers with High Free Volume,PIM-1,Polymer with Intrinsic Microporosity (spirobisindane-based ladder polymer) at 4 bar,1340,2936,969,252,5303,320,535,373,1575,205,,,,,,,Li 2013,http://dx.doi.org/10.1016/j.memsci.2013.01.009
Polymers with High Free Volume,PIM-PI-EA (MeOH treated),Polymer with Intrinsic Microporosity (Polyimide Ethanoanthracene/Dimethylnaphthidine) at 1 bar,1580,4230,1380,369,7340,457,,,,,,,,,,,Rogan 2014,http://dx.doi.org/10.1039/C4TA00564C
Polymers with High Free Volume,PIM-PI-EA (aged 273 days),Polymer with Intrinsic Microporosity (Polyimide Ethanoanthracene/Dimethylnaphthidine) at 1bar,1130,2860,659,131,3230,156,,,,,,,,,,,Rogan 2014,http://dx.doi.org/10.1039/C4TA00564C
Polymers with High Free Volume,PIM-SBF (180 μm),Polymer with Intrinsic Microporosity (Spirobifluorene--based ladder polymer) at 1 bar,2200,6320,2640,786,13900,1100,,,,,,,,,,,Bezzu 2012,http://dx.doi.org/10.1002/adma.201202393
Polymers with High Free Volume,PIM-SBF (81 μm),Polymer with Intrinsic Microporosity (Spirobifluorene--based ladder polymer) at 1 bar,1840,5240,1950,554,10400,754,,,,,,,,,,,Bezzu 2012,http://dx.doi.org/10.1002/adma.201202393
Polymers with High Free Volume,PIM-EA-TB (181 μm),Polymer with Intrinsic Microporosity (dimethylethanoanthracene TB) at 1 bar,2570,7760,2150,525,7140,699,,,,,,,,,,,Carta 2013,http://dx.doi.org/10.1126/science.1228032
Polymers with High Free Volume,PIM-EA-TB (95 μm),Polymer with Intrinsic Microporosity (dimethylethanoanthracene TB) at 1 bar,2720,7310,1630,380,5100,572,,,,,,,,,,,Carta 2013,http://dx.doi.org/10.1126/science.1228033
Polymers with High Free Volume,PIM-EA-TB (181 μm aged 24h),Polymer with Intrinsic Microporosity (dimethylethanoanthracene TB) at 1 bar,2070,6155,1590,370,4780,502,,,,,,,,,,,Carta 2013,http://dx.doi.org/10.1126/science.1228034
Polymers with High Free Volume,PIM-SBI-TB (157 μm),Polymer with Intrinsic Microporosity (Spirobisindane TB) at 1 bar,878,2200,720,232,2900,450,,,,,,,,,,,Carta 2013,http://dx.doi.org/10.1126/science.1228035
Polymers with High Free Volume,PIM-SBI-TB (128 μm),Polymer with Intrinsic Microporosity (Spirobisindane TB) at 1 bar,858,2110,657,215,2720,406,,,,,,,,,,,Carta 2013,http://dx.doi.org/10.1126/science.1228036
Polymers with High Free Volume,PIM-HPB as cast,Polymer with Intrinsic Microporosity (Hexaphenylbenzene based) at 1 bar,320,671,221,68,1640,124,,,,,,,,,,,Carta 2014,http://dx.doi.org/10.1021/ma501925j
Polymers with High Free Volume,PIM-HPB after MeOH,Polymer with Intrinsic Microporosity (Hexaphenylbenzene based) at 1 bar,592,1413,534,190,3800,361,,,,,,,,,,,Carta 2014,http://dx.doi.org/10.1021/ma501925j
Polymers with High Free Volume,PIM-HPB aged 145 days,Polymer with Intrinsic Microporosity (Hexaphenylbenzene based) at 1 bar,437,1000,340,107,2390,192,,,,,,,,,,,Carta 2014,http://dx.doi.org/10.1021/ma501925j
Polymers with High Free Volume,PIM-CH3-HPB as cast,Polymer with Intrinsic Microporosity (Hexaphenylbenzene based) at 1 bar,249,501,154,46,990,82,,,,,,,,,,,Carta 2014,http://dx.doi.org/10.1021/ma501925j
Polymers with High Free Volume,PIM-CH3-HPB after MeOH,Polymer with Intrinsic Microporosity (Hexaphenylbenzene based) at 1 bar,578,1220,408,122,2620,230,,,,,,,,,,,Carta 2014,http://dx.doi.org/10.1021/ma501925j
Polymers with High Free Volume,PIM-CH3-HPB aged 147 days,Polymer with Intrinsic Microporosity (Hexaphenylbenzene based) at 1 bar,413,856,256,60,1630,132,,,,,,,,,,,Carta 2014,http://dx.doi.org/10.1021/ma501925j
Polymers with High Free Volume,PIM-Br-HPB as cast,Polymer with Intrinsic Microporosity (Hexaphenylbenzene based) at 1 bar,91.4,154,30.4,6.3,189,10.1,,,,,,,,,,,Carta 2014,http://dx.doi.org/10.1021/ma501925j
Polymers with High Free Volume,PIM-Br-HPB after MeOH,Polymer with Intrinsic Microporosity (Hexaphenylbenzene based) at 1 bar,392,930,301,92,2130,177,,,,,,,,,,,Carta 2014,http://dx.doi.org/10.1021/ma501925j
Polymers with High Free Volume,PIM-Br-HPB aged 146 days,Polymer with Intrinsic Microporosity (Hexaphenylbenzene based) at 1 bar,312,694,203,54,1430,102,,,,,,,,,,,Carta 2014,http://dx.doi.org/10.1021/ma501925j
Polymers with High Free Volume,PIM-CN-HPB as cast,Polymer with Intrinsic Microporosity (Hexaphenylbenzene based) at 1 bar,113,181,37.3,7.8,228,12.8,,,,,,,,,,,Carta 2014,http://dx.doi.org/10.1021/ma501925j
Polymers with High Free Volume,PIM-CN-HPB after MeOH,Polymer with Intrinsic Microporosity (Hexaphenylbenzene based) at 1 bar,541,1200,386,123,2390,212,,,,,,,,,,,Carta 2014,http://dx.doi.org/10.1021/ma501925j
Polymers with High Free Volume,PIM-CN-HPB aged 147 days,Polymer with Intrinsic Microporosity (Hexaphenylbenzene based) at 1 bar,361,734,205,52,1300,93,,,,,,,,,,,Carta 2014,http://dx.doi.org/10.1021/ma501925j
Polymers with High Free Volume,TB-Ad-Me as cast,Polymer with Intrinsic Microporosity (adamantyl-based cardo- TB polymer) at 1 bar,,161.4,40.2,11.24,200.5,18.7,,,,,,,,,,,Carta 2014,http://dx.doi.org/10.1039/c4py00607k
Polymers with High Free Volume,TB-Ad-Me after MeOH,Polymer with Intrinsic Microporosity (adamantyl-based cardo- TB polymer) at 1 bar,,1800,437,121,1820,162,,,,,,,,,,,Carta 2014,http://dx.doi.org/10.1039/c4py00607k
Polymers with High Free Volume,TB-Ad-Me after ageing (6 months),Polymer with Intrinsic Microporosity (adamantyl-based cardo- TB polymer) at 1 bar,,745,145,33,635,41,,,,,,,,,,,Carta 2014,http://dx.doi.org/10.1039/c4py00607k
Polymers with High Free Volume,PIM-7,Polymer with Intrinsic Microporosity (bis(phenazyl) spirobisindane-based ladder polymer) at 200-300 mbar,440,860,190,42,1100,62,,,,,,,,,,,Ghanem 2008,http://dx.doi.org/10.1021/ma071846r
Polymers with High Free Volume,Cardo-PIM-1,Polymer with Intrinsic Microporosity (cardo-ethanoanthracen-based ladder polymer) at at 200-300 mbar,170,320,59,13,430,22,,,,,,,,,,,Ghanem 2008,http://dx.doi.org/10.1021/ma071846r
Polymers with High Free Volume,PIM-Trip-TB methanol treated,Polymer with Intrinsic Microporosity (triptycene TB) at 1 bar,2500,8039,2718,629,9709,905,,,,,,,,,,,Carta 2014,http://dx.doi.org/10.1002/adma.201305783
Polymers with High Free Volume,PIM-Trip-TB aged 100 days,Polymer with Intrinsic Microporosity (triptycene TB) at 1 bar,1585,4740,1073,189,3951,218,,,,,,,,,,,Carta 2014,http://dx.doi.org/10.1002/adma.201305784
Polymers with High Free Volume,PIM-CO15(quinoline),Polymer with Intrinsic Microporosity (spirochromane-based ladder polymer),330,600,150,40,1070,56,,,,,,,,,,,Fritsch 2011,http://dx.doi.org/10.1002/macp.201100089
Polymers with High Free Volume,PIM-CO15(dichlorobenzene),Polymer with Intrinsic Microporosity (spirochromane-based ladder polymer),450,900,275,83,2000,130,,,,,,,,,,,Fritsch 2011,http://dx.doi.org/10.1002/macp.201100090
Polymers with High Free Volume,PIM1-CO15-75 (CHCl3),Polymer with Intrinsic Microporosity (spirobisindane/spirochromane-based ladder co-polymer),520,1100,350,110,2570,180,,,,,,,,,,,Fritsch 2011,http://dx.doi.org/10.1002/macp.201100091
Polymers with High Free Volume,PIM1-CO15-50 (CHCl3),Polymer with Intrinsic Microporosity (spirobisindane/spirochromane-based ladder co-polymer),770,1700,630,210,4600,370,,,,,,,,,,,Fritsch 2011,http://dx.doi.org/10.1002/macp.201100092
Polymers with High Free Volume,PIMCO1-CO15-50(quinoline),Polymer with Intrinsic Microporosity (ethanoanthracene/spirochromane-based ladder co-polymer),870,2100,760,240,5400,350,,,,,,,,,,,Fritsch 2011,http://dx.doi.org/10.1002/macp.201100093
Polymers with High Free Volume,PIMCO2-CO15-50 (CHCl3),Polymer with Intrinsic Microporosity (hexamethylspirobisindane/spirochromane-based ladder co-polymer),950,2150,790,260,5300,430,,,,,,,,,,,Fritsch 2011,http://dx.doi.org/10.1002/macp.201100094
Polymers with High Free Volume,PIMCO6-CO15-50(dichlorobenzene),Polymer with Intrinsic Microporosity (spirobisindane/spirochromane-based ladder co-polymer),650,1500,520,170,3800,280,,,,,,,,,,,Fritsch 2011,http://dx.doi.org/10.1002/macp.201100095
Polymers with High Free Volume,PIMCO19-CO15-50 (CHCl3),Polymer with Intrinsic Microporosity (spirobisindane/spirochromane-based ladder co-polymer),620,1300,460,150,3400,260,,,,,,,,,,,Fritsch 2011,http://dx.doi.org/10.1002/macp.201100096
Polymers with High Free Volume,PIM-CO19 (CHCl3),Polymer with Intrinsic Microporosity (spirobisindane-based ladder polymer),880,2100,820,320,6100,580,,,,,,,,,,,Fritsch 2011,http://dx.doi.org/10.1002/macp.201100097
Polymers with High Free Volume,PIM-PI-1,Polymer with Intrinsic Microporosity (Polyimide Spirobisindane/tetramethylphenylene) at 200–500 mbar,260,530,150,47,1100,77,,,,,,,,,,,Ghanem 2008,http://dx.doi.org/10.1002/adma.200702400
Polymers with High Free Volume,PIM-PI-3,Polymer with Intrinsic Microporosity (Polyimide Spirobisindane/hexafluoroisopropylidene) at 200–500 mbar,190,360,85,23,520,27,,,,,,,,,,,Ghanem 2008,http://dx.doi.org/10.1002/adma.200702400
Polymers with High Free Volume,PIM-PI-8,Polymer with Intrinsic Microporosity (Polyimide Spirobisindane/dimethylnaphthidine) at 200–500 mbar,660,1600,545,160,3700,260,,,,,,,,,,,Ghanem 2008,http://dx.doi.org/10.1002/adma.200702400
Polymers with High Free Volume,PIM-PI-2,Polymer with Intrinsic Microporosity (Polyimide Spirobisindane/hexafluoroisopropylidene) at 200–300 mbar,160,220,39,9,210,9,,,,,,,,,,,Ghanem 2009,http://dx.doi.org/10.1021/ma901430q
Polymers with High Free Volume,PIM-PI-4,Polymer with Intrinsic Microporosity (Polyimide Spirobisindane/bis-trifluoromethyl-biphenyl) at 200–300 mbar,205,300,64,16,420,20,,,,,,,,,,,Ghanem 2009,http://dx.doi.org/10.1021/ma901430q
Polymers with High Free Volume,PIM-PI-7,Polymer with Intrinsic Microporosity (Polyimide Spirobisindane/naphthalene) at 200–300 mbar,190,350,77,19,510,27,,,,,,,,,,,Ghanem 2009,http://dx.doi.org/10.1021/ma901430q
Polymers with High Free Volume,PIM-PI-9 as cast,Polymer with Intrinsic Microporosity (Polyimide Spirobisindane/tetramethylphenylenediamine) at 1 bar,400,840,295,94,2180,170,,,,,,,,,,,Rogan 2013,http://dx.doi.org/10.1039/c3py00451a
Polymers with High Free Volume,PIM-PI-9 MeOH,Polymer with Intrinsic Microporosity (Polyimide Spirobisindane/tetramethylphenylenediamine) at 1 bar,1160,2990,1150,420,5700,610,,,,,,,,,,,Rogan 2013,http://dx.doi.org/10.1039/c3py00451a
Polymers with High Free Volume,PIM-PI-10 as cast,Polymer with Intrinsic Microporosity (Polyimide Spirobisindane/dimethylnaphthidine) at 1 bar,300,670,270,84,2154,168,,,,,,,,,,,Rogan 2013,http://dx.doi.org/10.1039/c3py00451a
Polymers with High Free Volume,PIM-PI-10 MeOH,Polymer with Intrinsic Microporosity (Polyimide Spirobisindane/dimethylnaphthidine) at 1 bar,950,2560,1010,340,5910,550,,,,,,,,,,,Rogan 2013,http://dx.doi.org/10.1039/c3py00451a
Polymers with High Free Volume,PIM-PI-11 as cast,Polymer with Intrinsic Microporosity (Polyimide Spirobisindane/Spirobisindan) at 1 bar,332,624,208,65,1523,129,,,,,,,,,,,Rogan 2013,http://dx.doi.org/10.1039/c3py00451a
Polymers with High Free Volume,TPIM-1,Triptycene-based Polymer with Intrinsic Microporosity,,1105,61,7.09,,7.27,,,,,,,,,,,Swaidan 2015,http://pubs.acs.org/doi/abs/10.1021/acsmacrolett.5b00512
Polymers with High Free Volume,KAUST-PI-1,KAUST Polymer with Intrinsic Microporosity,,3431,542,87.42,,83.68,,,,,,,,,,,Swaidan 2015,http://pubs.acs.org/doi/abs/10.1021/acsmacrolett.5b00512
Polymers with High Free Volume,PIM-TRIP-TB,Triptycene and Troger's base - Polymer with Intrinsic Microporosity,,4740,1073,188.25,,215.45,,,,,,,,,,,Swaidan 2015,http://pubs.acs.org/doi/abs/10.1021/acsmacrolett.5b00512
Polymers with High Free Volume,PIM-EA-TB,Ethanoanthracene and Troger's base - Polymer with Intrinsic Microporosity,,4442,933,186.6,,222.1,,,,,,,,,,,Swaidan 2015,http://pubs.acs.org/doi/abs/10.1021/acsmacrolett.5b00512
Polymers with High Free Volume,TDA1-APAFa,"TDA1-APAFa, fresh. Triptycene dimethyl-bridgehead dianhydride-based intrinsically microporous hydroxyl-functionalized polyimide",92,94,8.5,1.5,40,0.73,,,,,,,,,,,Alghunaimi 2016,http://dx.doi.org/10.1016/j.memsci.2016.07.058
Polymers with High Free Volume,TDA1-APAFb,"TDA1-APAFb, aged after 250 days. Triptycene dimethyl-bridgehead dianhydride-based intrinsically microporous hydroxyl-functionalized polyimide",70,73,6.4,0.9,30,0.4,,,,,,,,,,,Alghunaimi 2016,http://dx.doi.org/10.1016/j.memsci.2016.07.058
Polymers with High Free Volume,TDA1-DMN,"TDA1-DMN, fresh",1182,3050,783,182,3700,216,,,,,,,,,,,Ghanem 2016,http://dx.doi.org/10.1016/j.polymer.2016.08.075
Polymers with High Free Volume,TDA1-DMN,"TDA1-DMN, aged 250 days",903,2430,609,134,3000,158,,,,,,,,,,,Ghanem 2016,http://dx.doi.org/10.1016/j.polymer.2016.08.075
Polymers with High Free Volume,TDAi3-DMN,"TDAi3-DMN, fresh",913,2233,594,160,3154,211,,,,,,,,,,,Ghanem 2016,http://dx.doi.org/10.1016/j.polymer.2016.08.075
Polymers with High Free Volume,TDAi3-DMN,"TDAi3-DMN, aged 250 days",900,2114,505,130,2670,170,,,,,,,,,,,Ghanem 2016,http://dx.doi.org/10.1016/j.polymer.2016.08.075
Polymers with High Free Volume,PIM-TMN-Trip ,Methanol-treated 195-um-thick film;,6370,16900,7470,2230,33300,3420,,,,,,,,,,,Rose 2017,dx.doi.org/10.1038/nmat4938
Polymers with High Free Volume,PIM-TMN-Trip ,Methanol-treated 192-um-thick film aged 39 days,3560,9590,4600,1270,22500,2470,,,,,,,,,,,Rose 2017,dx.doi.org/10.1038/nmat4939
Polymers with High Free Volume,PIM-TMN-Trip ,Methanol-treated 193-um-thick film heated at 120 C for 24 h then aged for 14 days,4880,13400,5950,1830,27000,2590,,,,,,,,,,,Rose 2017,dx.doi.org/10.1038/nmat4939
Polymers with High Free Volume,PIM-TMN-Trip ,Aged film 187-um-thick film heated at 120C for 24 h then aged for 365 days,3930,9840,3160,727,14100,943,,,,,,,,,,,Rose 2017,dx.doi.org/10.1038/nmat4939
Polymers with High Free Volume,PIM-TMN-Trip ,Aged 195-um-thick film after second methanol treatment,5820,16300,8780,3530,40700,6070,,,,,,,,,,,Rose 2017,dx.doi.org/10.1038/nmat4939
Polymers with High Free Volume,PIM-TMN-Trip ,Average values methanol-treated 156 +- 5 um thick films and subsequently heated at 140C for 4h,5720,15800,7520,2340,38400,4230,,,,,,,,,,,Rose 2017,dx.doi.org/10.1038/nmat4939
Polymers with High Free Volume,PIM-TMN-SBI,"Methanol-treated 166-um-thick film,",2720,7190,3200,1080,17500,2100,,,,,,,,,,,Rose 2017,dx.doi.org/10.1038/nmat4939
Polymers with High Free Volume,PIM-TMN-SBI,Methanol-treated 110-um-thick film heated at 120 C for 24 h then aged for 14 days,646,1370,485,160,2980,300,,,,,,,,,,,Rose 2017,dx.doi.org/10.1038/nmat4939
Polymers with High Free Volume,PIM-TMN-Trip-TB,"Methanol-treated 125-um-thick film of PIM-TMN-Trip-TB,",2300,6100,2030,396,6060,710,,,,,,,,,,,Rose 2017,dx.doi.org/10.1038/nmat4939
Polymers with High Free Volume,PIM-1, Methanol-treated 69 um thick film,2000,4980,2140,607,12100,914,,,,,,,,,,,Satilmis 2018,https://doi.org/10.1016/j.memsci.2018.03.039
Polymers with High Free Volume,amine-PIM-1,Methanol-treated 75um thick film 12% conversion,1270,2920,1030,284,5670,463,,,,,,,,,,,Satilmis 2018,https://doi.org/10.1016/j.memsci.2018.03.039
Polymers with High Free Volume,amine-PIM-1,Methanol-treated 63um thick film 64% conversion,1610,3880,1380,394,8190,586,,,,,,,,,,,Satilmis 2018,https://doi.org/10.1016/j.memsci.2018.03.039
Polymers with High Free Volume,amine-PIM-1,Methanol-treated 53um thick film 84% conversion,846,2150,567,132,1590,161,,,,,,,,,,,Satilmis 2018,https://doi.org/10.1016/j.memsci.2018.03.039
Polymers with High Free Volume,amine-PIM-1,Methanol-treated 90um thick film 85% conversion,1080,2850,1010,318,3040,531,,,,,,,,,,,Satilmis 2018,https://doi.org/10.1016/j.memsci.2018.03.039
Polymers with High Free Volume,amine-PIM-1,Methanol-treated 96um thick film 91% conversion,862,2280,752,210,1450,359,,,,,,,,,,,Satilmis 2018,https://doi.org/10.1016/j.memsci.2018.03.039
Polymers with High Free Volume,amine-PIM-1,Methanol-treated 84um thick film 92% conversion,805,1810,550,132,785,178,,,,,,,,,,,Satilmis 2018,https://doi.org/10.1016/j.memsci.2018.03.039
Polymers with High Free Volume,amine-PIM-1,Methanol-treated 76um thick film 93%a conversion,1060,2620,756,167,1740,256,,,,,,,,,,,Satilmis 2018,https://doi.org/10.1016/j.memsci.2018.03.039
Polymers with High Free Volume,amine-PIM-1,Methanol-treated 81um thick film 93%b conversion,792,1990,606,167,1170,257,,,,,,,,,,,Satilmis 2018,https://doi.org/10.1016/j.memsci.2018.03.039
Polymers with High Free Volume,amine-PIM-1,Methanol-treated 100um thick film 97% conversion,838,2180,664,176,1030,240,,,,,,,,,,,Satilmis 2018,https://doi.org/10.1016/j.memsci.2018.03.039
Polymers with High Free Volume,PIM-MP-TB,methanol treated,1310,4050,999,200,3500,264,,,,,,,,,,,Williams 2018,10.1039/C8TA00509E
Polymers with High Free Volume,PIM-MP-TB,day 1 after thermal conditioning under vacuum at 140 °C,956,2790,648,125,2340,158,,,,,,,,,,,Williams 2018,10.1039/C8TA00509E
Polymers with High Free Volume,PIM-MP-TB,after aging of 118 days and intermediate mixed gas permeation,492,1120,134,21.4,633,26,,,,,,,,,,,Williams 2018,10.1039/C8TA00509E
Polymers with High Free Volume,PIM-MP-TB,after 370 days of aging and intermediate mixed gas permeation,368,812,88.4,13.3,378,14.7,,,,,,,,,,,Williams 2018,10.1039/C8TA00509E
Polymers with High Free Volume,PIM-SBF-1,methanol treated,1560,4330,1420,340,8850,532,,,,,,,,,,,Grazia Bezzu 2018,10.1039/C8TA02601G
Polymers with High Free Volume,PIM-SBF-1,aged 2088 days,914,2190,486,87.5,2410,102,,,,,,,,,,,Grazia Bezzu 2018,10.1039/C8TA02601G
Polymers with High Free Volume,PIM-SBF-2,methanol treated,3110,9160,3820,1150,22300,2020,,,,,,,,,,,Grazia Bezzu 2018,10.1039/C8TA02601G
Polymers with High Free Volume,PIM-SBF-2,aged 1295 days,1700,4240,910,166,3870,184,,,,,,,,,,,Grazia Bezzu 2018,10.1039/C8TA02601G
Polymers with High Free Volume,PIM-SBF-3,methanol treated,1971,5460,1820,463,10900,878,,,,,,,,,,,Grazia Bezzu 2018,10.1039/C8TA02601G
Polymers with High Free Volume,PIM-SBF-3,aged 1294 days,1270,3370,965,219,4850,248,,,,,,,,,,,Grazia Bezzu 2018,10.1039/C8TA02601G
Polymers with High Free Volume,PIM-SBF-4,methanol treated,1930,4900,1760,474,10600,834,,,,,,,,,,,Grazia Bezzu 2018,10.1039/C8TA02601G
Polymers with High Free Volume,PIM-SBF-4,aged 1428 days,1470,3960,1260,286,6410,331,,,,,,,,,,,Grazia Bezzu 2018,10.1039/C8TA02601G
Polymers with High Free Volume,PIM-SBF-5,methanol treated,2060,5590,2750,1080,16400,2480,,,,,,,,,,,Grazia Bezzu 2018,10.1039/C8TA02601G
Polymers with High Free Volume,PIM-SBF-5,aged 1439 days,1830,4710,1870,550,10000,925,,,,,,,,,,,Grazia Bezzu 2018,10.1039/C8TA02601G
Polynorbornenes,PNB (W),,21,,2.8,1.5,15.4,2.5,,,,,,,,,,,Steinhausler 1997,http://dx.doi.org/10.1002/(SICI)1099-0488(19970115)35:1%3C91::AID-POLB7%3E3.0.CO;2-Y
Polynorbornenes,PNB (Re),,23,,7.5,2.2,23.6,4.7,,,,,,,,,,,Steinhausler 1997,http://dx.doi.org/10.1002/(SICI)1099-0488(19970115)35:1%3C91::AID-POLB7%3E3.0.CO;2-Y
Polynorbornenes,PNB (Ir),,24,,3.2,0.7,14.5,2.2,,,,,,,,,,,Steinhausler 1997,http://dx.doi.org/10.1002/(SICI)1099-0488(19970115)35:1%3C91::AID-POLB7%3E3.0.CO;2-Y
Polynorbornenes,PNB,,,,2.8,1.5,,,,,,,,,,,,,Cotreras 2002,http://dx.doi.org/10.1295/polymj.34.49
Polynorbornenes,PTNB,,,,0.37,0.06,,,,,,,,,,,,,Cotreras 2002,http://dx.doi.org/10.1295/polymj.34.49
Polynorbornenes,PNBM1,,,12.8,1.59,0.5,8.39,0.58,,,,,,,,,,,Cotreras 2002,http://dx.doi.org/10.1021/ma011959p
Polynorbornenes,PNBM2,,,16.1,2.13,0.61,18.11,1.12,,,,,,,,,,,Cotreras 2002,http://dx.doi.org/10.1021/ma011959p
Polynorbornenes,PNBM3,,,11,1.44,0.31,11.44,0.54,,,,,,,,,,,Cotreras 2002,http://dx.doi.org/10.1021/ma011959p
Polynorbornenes,PFMND,,185,,27.7,10.7,102,9.54,,,,,,,,,,,Teplyakov 1992,http://dx.doi.org/10.1021/ma00042a027
Polynorbornenes,PNB,,,21,2.8,1.5,15.4,2.5,,,,,,,,,,,Yampolskii 1994,
Polynorbornenes,PFMNB,,,166,50,17,200,13,,,,,,,,,,,Yampolskii 1994,
Polynorbornenes,POFNB,,,150,55,17,200,18,,,,,,,,,,,Yampolskii 1994,
Polynorbornenes,PCpNDI polynorbornene,,15.4,,1.95,0.45,8.8,0.54,,,,,,,,,,,Diaz 2005,http://dx.doi.org/10.1002/macp.200500299
Polynorbornenes,PChNDI polynorbornene,,25.1,,2.3,0.43,9.2,0.48,,,,,,,,,,,Diaz 2005,http://dx.doi.org/10.1002/macp.200500299
Polynorbornenes,,Ethylene-norbornene (40 mol% norbornene) COC: cyclic olefin copolymer: Topas®,12.7,,0.72,0.12,1.95,,,,,,,,,,,,Hu 2006,http://www.sciencedirect.com/science/article/pii/S0376738805006071
Polynorbornenes,,Ethylene-norbornene (52 mol% norbornene),10.2,,1.02,0.13,2.36,,,,,,,,,,,,Hu 2006,http://www.sciencedirect.com/science/article/pii/S0376738805006071
