Repository: tenoriolms/data

File: MembranePolymer_Database_Gas_Separation.csv (part 5 of 6)
Category:,Brief Description:,Extended Description:,Data: ,Data: ,Data: ,Data: ,Data: ,Data: ,Data: ,Data: ,Data: ,Data: ,Data: ,Data: ,Data: ,Data: ,Data: ,In Reference Data Location:,Reference Name:,Reference URL:
Polynorbornenes,,Ethylene-norbornene (54 mol% norbornene),9.8,,1.25,0.2,4.08,,,,,,,,,,,,Hu 2006,http://www.sciencedirect.com/science/article/pii/S0376738805006071
Polynorbornenes,,Ethylene-norbornene (66 mol% norbornene),8.9,,2.39,0.43,7.01,,,,,,,,,,,,Hu 2006,http://www.sciencedirect.com/science/article/pii/S0376738805006071
Polynorbornenes,PNB,,,21,2.8,1.5,15.4,2.5,,,,,,,,,,,Finkelshtein 1991,http://dx.doi.org/10.1002/macp.1991.021920101
Polynorbornenes,,Poly(5-trimethylsilylnorbornene),,140,30,7.2,89,17,,,,,,,,,,,Finkelshtein 1991,http://dx.doi.org/10.1002/macp.1991.021920101
Polynorbornenes,,"Poly[5-(1,1,3,3-tetramethyl-1,3-disilabutylnorbornene]",,73,16,3.7,67,8.5,,,,,,,,,,,Finkelshtein 1991,http://dx.doi.org/10.1002/macp.1991.021920101
Polynorbornenes,PPNDI,,,11,1.44,0.31,11.44,0.54,,,,,,,,,,,Bierbrauer 2010,http://www.sciencedirect.com/science/article/pii/S0376738810005004
Polynorbornenes,P5FPNDI,,,38.5,6.08,1.55,25.17,1.37,,,,,,,,,,,Bierbrauer 2010,http://www.sciencedirect.com/science/article/pii/S0376738810005004
Polynorbornenes,PB3FMPNDI,,,57.4,13.53,4.2,67.26,4.28,,,,,,,,,,,Bierbrauer 2010,http://www.sciencedirect.com/science/article/pii/S0376738810005004
Polynorbornenes,P5FPNDI/PPNDI,,,19.5,2.66,0.59,16.51,0.64,,,,,,,,,,,Bierbrauer 2010,http://www.sciencedirect.com/science/article/pii/S0376738810005004
Polynorbornenes,P5FPONDI,,,22.9,3.55,1.08,16.3,1.13,,,,,,,,,,,Bierbrauer 2010,http://www.sciencedirect.com/science/article/pii/S0376738810005004
Polynorbornenes,Poly(3-TCNS),Poly(3-tricyclonone),930,2060,990,390,5300,1010,,,,,,,,,,,Gringolts 2010,http://dx.doi.org/10.1021/ma100656e
Polynorbornenes,"Poly(3,4-TCNS/2)",,1890,4090,2380,1240,11280,3320,,,,,,,,,,,Gringolts 2010,http://dx.doi.org/10.1021/ma100656e
Polynorbornenes,PTCNSi6,Poly(trimethylsiloxy)silyl)-tricyclonone,420,690,295,100,1160,300,,480,,520,,2120,,,,,Bermeshev 2013,http://dx.doi.org/10.1021/ma4021278
Polynorbornenes,PTCNSi6-H,Poly(trimethylsiloxy)silyl)-tricyclonone hydrogenated,300,460,220,75,840,215,,305,,300,,1140,,,,,Bermeshev 2013,http://dx.doi.org/10.1021/ma4021278
Polynorbornenes,APNSi,Addition-polymerized polynorbornenes containing Si(CH3)3,,,,,,790,,1430,,1740,,17500,,,,,Finkelshtein 2006,http://dx.doi.org/10.1021/ma061215h
Polynorbornenes,PTMSN,Poly(trimethylsilyl norborene),5100,6700,1700,2500,250,1390,,620,,,,,,,,,Starannikova 2008,http://dx.doi.org/10.1016/j.memsci.2008.06.009
Polynorbornenes,Polynorbornene,Polynorbornene with SiMe3,,,,,,1010,,1360,,1470,,,,,,,Yampolskii 2014,http://dx.doi.org/10.1016/j.memsci.2013.11.002
Polynorbornenes,Polynorbornene,Polynorbornene with SiMe3,,,,,,3300,,6000,,7500,,,,,,,Yampolskii 2014,http://dx.doi.org/10.1016/j.memsci.2013.11.002
Polynorbornenes,Polynorbornene,Polynorbornene with Ge(CH3)3,,,,,,620,,940,,1050,,,,,,,Yampolskii 2014,http://dx.doi.org/10.1016/j.memsci.2013.11.002
Polynorbornenes,Polynorbornene,Polynorbornene with Si(OSiMe3)3,,,,,,1250,,2370,,3490,,,,,,,Yampolskii 2014,http://dx.doi.org/10.1016/j.memsci.2013.11.002
Polyolefins,,HDPE (density = 0.964 g/cc),1.14,,0.405,0.139,,0.39,,,,,,,,,,,Michaels 1961,http://dx.doi.org/10.1002/pol.1961.1205015412
Polyolefins,,LDPE (density = 0.914 g/cc),4.94,,2.9,0.974,12.63,2.9,,,,,,,,,,,Michaels 1961,http://dx.doi.org/10.1002/pol.1961.1205015412
Polyolefins,,Hydrogenated polybutadiene (density = 0.894 g/cc),15.8,,11.3,4,48.4,13,,,,,,,,,,,Michaels 1961,http://dx.doi.org/10.1002/pol.1961.1205015412
Polyolefins,,Polyethylene(density=0.967 g/cc),,,0.47,0.15,,,,,,,,,,,,,Michaels 1959,http://dx.doi.org/10.1002/pol.1959.1204113805
Polyolefins,,Polyethylene(density=0.964 g/cc),,,0.57,0.185,,,,,,,,,,,,,Michaels 1959,http://dx.doi.org/10.1002/pol.1959.1204113805
Polyolefins,,Polyethylene(density=0.954 g/cc),2.5,,0.9,0.29,1.6,,,,,,,,,,,,Michaels 1959,http://dx.doi.org/10.1002/pol.1959.1204113805
Polyolefins,,Polyethylene(density=0.943 g/cc),3.8,,1.5,0.48,2,,,,,,,,,,,,Michaels 1959,http://dx.doi.org/10.1002/pol.1959.1204113805
Polyolefins,,Polypropylene (Polybond 3002),,,1.02,,,,,,,,,,,,,,Lin 2010,http://www.sciencedirect.com/science/article/pii/S0032386110008542
Polyolefins,,BOPP biax. oriented polypropylene,,,0.635,,,,,,,,,,,,,,Lin 2010,http://www.sciencedirect.com/science/article/pii/S0032386110008542
Polyolefins,,HDPE (0.964 g/cc density),,,0.4,,1.8,,,,,,,,,,,,Allen 1977,http://www.sciencedirect.com/science/article/pii/S037673880083241X
Polyolefins,,Polypropylene (0.907 g/cc density),,,2.2,,9.2,,,,,,,,,,,,Allen 1977,http://www.sciencedirect.com/science/article/pii/S037673880083241X
Polyolefins,,LDPE (0.922 g/cc density),,,6.9,,28,,,,,,,,,,,,Allen 1977,http://www.sciencedirect.com/science/article/pii/S037673880083241X
Polyolefins,,Poly(4-methyl pentene-1),,,32.3,,92.6,,,,,,,,,,,,Allen 1977,http://www.sciencedirect.com/science/article/pii/S037673880083241X
Polyolefins,,Sndiotactic polypropylene (sPP),,,1.8,0.5,,,,,,,,,,,,,Vanegas 2010,http://www.sciencedirect.com/science/article/pii/S0376738809007753
Polyolefins,sPP CsP-H1,,,,2.5,0.8,,,,,,,,,,,,,Vanegas 2010,http://www.sciencedirect.com/science/article/pii/S0376738809007753
Polyolefins,sPP CsP-H2,,,,3.1,0.8,,,,,,,,,,,,,Vanegas 2010,http://www.sciencedirect.com/science/article/pii/S0376738809007753
Polyolefins,sPP CsP-H3,,,,8.1,2.7,,,,,,,,,,,,,Vanegas 2010,http://www.sciencedirect.com/science/article/pii/S0376738809007753
Polyolefins,sPP CsP-H4,,,,14.5,4.9,,,,,,,,,,,,,Vanegas 2010,http://www.sciencedirect.com/science/article/pii/S0376738809007753
Polyolefins,sPP CsP-01,,,,3.5,0.9,,,,,,,,,,,,,Vanegas 2010,http://www.sciencedirect.com/science/article/pii/S0376738809007753
Polyolefins,sPP CsP-02,,,,4.9,1.4,,,,,,,,,,,,,Vanegas 2010,http://www.sciencedirect.com/science/article/pii/S0376738809007753
Polyolefins,sPP CsP-03,,,,8.7,2.9,,,,,,,,,,,,,Vanegas 2010,http://www.sciencedirect.com/science/article/pii/S0376738809007753
Polyolefins,sPP CsP-04,,,,21.6,7.8,,,,,,,,,,,,,Vanegas 2010,http://www.sciencedirect.com/science/article/pii/S0376738809007753
Polyolefins,,Ethylene-vinyl acetate (28 wt.% VAc),,,3.95,1.27,18,3.15,,,,,,,,,,,Sadeghi 2008,http://www.sciencedirect.com/science/article/pii/S0376738808005115
Polyolefins,PE,Poly(ethylene),,,,,18,4.8,11,,,25,,,,,,,Stern 1983,http://dx.doi.org/10.1002/pol.1983.180210311
Polyolefins,PETP,Poly(ethylene tere phthalate),,,,,,3,0.9,0.5,,,,,,,,,Ilinitsch 1992,http://dx.doi.org/10.1016/0376-7388(92)80085-X
Polyolefins,PEHP,Poly(ethylene) HP,,,,,,140,130,120,,,,,,,,,Ilinitsch 1992,http://dx.doi.org/10.1016/0376-7388(92)80085-X
Polyphosphazenes,,Poly[bis(phenoxy)phosphazene],6.01,,2.11,2.26,,,,,,,,,,,,,McCaffrey 1988,http://dx.doi.org/10.1080/01496398808075653
Polyphosphazenes,,Poly(di-n-butoxyphosphazene),84.7,170,128,55.9,647,196,,,,,,,,,,,Hirose 1991,http://dx.doi.org/10.1002/app.1991.070430506
Polyphosphazenes,,Poly(diisobutoxyphosphazene),67.1,167,86.6,31.7,395,98.7,,,,,,,,,,,Hirose 1991,http://dx.doi.org/10.1002/app.1991.070430506
Polyphosphazenes,,Poly(di-sec-butoxyphosphazene),106,95,40.7,13.4,177,39.1,,,,,,,,,,,Hirose 1991,http://dx.doi.org/10.1002/app.1991.070430506
Polyphosphazenes,,Poly(di-neopentyloxyphosphazene),60.2,65.7,15.4,3.46,48.7,7.51,,,,,,,,,,,Hirose 1991,http://dx.doi.org/10.1002/app.1991.070430506
Polyphosphazenes,,Poly(dimethyl phosphazene),,,3.53,1.27,29.4,,,,,,,,,,,,Masuda 1990,http://dx.doi.org/10.1021/ma00225a003
Polyphosphazenes,,Poly(methylphenyl phosphazene),,,1.8,0.6,6.5,0.7,,,,,,,,,,,Wisian-Neilson 1996,http://dx.doi.org/10.1021/ma950788j
Polyphosphazenes,,Poly(bis(trifluoroethoxy)phosphazene,94.6,63.2,35.4,14.7,196.3,19,,,,,,,,,,,Hirose 1989,http://dx.doi.org/10.1002/app.1989.070380504
Polyphosphazenes,,Poly(bis(trifluoroethoxy)phosphazene,,130,77,35,470,41,,,,,,,,,,,Nagai 2000,http://www.sciencedirect.com/science/article/pii/S0376738800003331
Polyphosphazenes,,Poly(bis-(phenoxy)phosphazene),,7.5,2.1,1.3,4.8,1.2,,,,,,,,,,,Orme 2004,http://www.sciencedirect.com/science/article/pii/S037673880400198X
Polyphosphazenes,,Poly(bis-(4-t-butylphenoxy)phosphazene,,23,8.2,2.4,17,1.7,,,,,,,,,,,Orme 2004,http://www.sciencedirect.com/science/article/pii/S037673880400198X
Polyphosphazenes,PDTBP polyphosphazene,,,75,11,3,27,5,,,,,,,,,,,Orme 2004,http://www.sciencedirect.com/science/article/pii/S037673880400198X
Polyphosphazenes,,Polyfluoroalkoxyphosphazene,,,,25.52,336.4,,,,,,,,,,,,Ostwal 2009,http://www.sciencedirect.com/science/article/pii/S0376738809005924
Polyphosphazenes,PZ,Polyphosphazene 4,21.1,,10.4,3.4,72.6,9,,,,,,,,,,,Allcock 1993,http://dx.doi.org/10.1021/ma00059a003
Polyphosphazenes,PZ,Polyphosphazene 5,268,,116,51.9,578,57.7,,,,,,,,,,,Allcock 1993,http://dx.doi.org/10.1021/ma00059a003
Polyphosphazenes,PZ,Polyphosphazene 6,10.3,,2.2,0.6,17.2,1.4,,,,,,,,,,,Allcock 1993,http://dx.doi.org/10.1021/ma00059a003
Polyphosphazenes,PZ,Polyphosphazene 7,5.8,,0.91,0.18,4.1,0.35,,,,,,,,,,,Allcock 1993,http://dx.doi.org/10.1021/ma00059a003
Polyphosphazenes,PZ,Polyphosphazene 8,61.8,,30.7,9.4,11.6,23.3,,,,,,,,,,,Allcock 1993,http://dx.doi.org/10.1021/ma00059a003
Polyphosphazenes,PZ,Polyphosphazene 9,20.7,,7.8,2.2,44.8,5.8,,,,,,,,,,,Allcock 1993,http://dx.doi.org/10.1021/ma00059a003
Polyphosphazenes,PZ,Polyphosphazene 10,10.5,,1.3,0.31,5.6,0.43,,,,,,,,,,,Allcock 1993,http://dx.doi.org/10.1021/ma00059a003
Polyphosphazenes,PZ,NP(O(CH2CH2O)2CH3)2 polyphosphazene,17,25,7,4,250,11,,,,,,,,,,,Orme 2001,http://www.sciencedirect.com/science/article/pii/S0376738800006906
Polyphosphazenes,4PP/P-PZ,4PP/P-polyphosphazene 1,84.4,,51.8,20.9,78.6,20.1,,,,,,,,,,,Muldoon 2009,http://www.sciencedirect.com/science/article/pii/S0376738809001318
Polyphosphazenes,4PP/P-PZ,4PP/P-polyphosphazene 2,51.3,,33.4,13.1,127.9,28.4,,,,,,,,,,,Muldoon 2009,http://www.sciencedirect.com/science/article/pii/S0376738809001318
Polyphosphazenes,4PP/P-PZ,4PP/P-polyphosphazene 3,35.4,,20.8,7.91,84.4,18.8,,,,,,,,,,,Muldoon 2009,http://www.sciencedirect.com/science/article/pii/S0376738809001318
Polyphosphazenes,4PP/P-PZ,4PP/P-polyphosphazene 4,24.7,,17.2,6.21,69.9,19.2,,,,,,,,,,,Muldoon 2009,http://www.sciencedirect.com/science/article/pii/S0376738809001318
Polyphosphazenes,4PP/P-PZ,4PP/P-polyphosphazene 5,25,,13.6,5.99,58,12,,,,,,,,,,,Muldoon 2009,http://www.sciencedirect.com/science/article/pii/S0376738809001318
Polyphosphazenes,4PP/P-PZ,4PP/P-polyphosphazene 6,17.3,,10.4,4.6,31.6,7.6,,,,,,,,,,,Muldoon 2009,http://www.sciencedirect.com/science/article/pii/S0376738809001318
Polypropynes & Polyalkynes,PTMSP,Polytrimethylsilylpropyne,6750,17600,9710,6870,37000,18400,,,,,,,,,,,Robeson 1994,http://www.sciencedirect.com/science/article/pii/0032386194906513
Polypropynes & Polyalkynes,PTMSP,Polytrimethylsilylpropyne,6500,16200,10000,6700,33100,16000,,,,,,,,,,,,
Polypropynes & Polyalkynes,,Poly(ethyldimethylsilylpropyne),830,1930,970,490,4600,1200,,,,,,,,,,,Savoca 1993,http://dx.doi.org/10.1021/ma00075a013
Polypropynes & Polyalkynes,,Poly(n-propyldimethylsilylpropyne),150,250,70,21,230,44,,,,,,,,,,,Savoca 1993,http://dx.doi.org/10.1021/ma00075a013
Polypropynes & Polyalkynes,,Poly(n-butyldimethylsilylpropyne),62,65,29,8,100,17,,,,,,,,,,,Savoca 1993,http://dx.doi.org/10.1021/ma00075a013
Polypropynes & Polyalkynes,,Poly(n-octyldimethylsilylpropyne),37,47,23,19,100,13,,,,,,,,,,,Savoca 1993,http://dx.doi.org/10.1021/ma00075a013
Polypropynes & Polyalkynes,,Poly(i-propyldimethylsilylpropyne),680,1650,460,170,2200,360,,,,,,,,,,,Savoca 1993,http://dx.doi.org/10.1021/ma00075a013
Polypropynes & Polyalkynes,,Poly(phenyldimethylsilylpropyne),8.3,14,4.4,1.2,37.6,1.7,,,,,,,,,,,Savoca 1993,http://dx.doi.org/10.1021/ma00075a013
Polypropynes & Polyalkynes,,Poly[1-(p-trimethylsilyl)-phenyl)propane],270,510,240,100,950,200,,,,,,,,,,,Savoca 1993,http://dx.doi.org/10.1021/ma00075a013
Polypropynes & Polyalkynes,,Polytrimethylsilylpropyne,,23200,12900,9350,43800,23300,,,,,,,,,,,Nagai 1995,http://dx.doi.org/10.1002/polb.1995.090330214
Polypropynes & Polyalkynes,,Poly(1-phenyl-1-propyne),,118,16.5,3.5,88.6,5.2,,,,,,,,,,,Nagai 1995,http://dx.doi.org/10.1002/polb.1995.090330214
Polypropynes & Polyalkynes,,Polytrimethylsilylpropyne PTMSP,4100,6900,4000,2000,18000,4200,,,,,,,,,,,Kojima 1985,http://dx.doi.org/10.1002/app.1985.070300427
Polypropynes & Polyalkynes,,Polytrimethylsilylpropyne,3300,7800,4500,2700,29000,6500,,,,,,,,,,,Tsuchihara 1992,http://dx.doi.org/10.1021/ma00047a038
Polypropynes & Polyalkynes,,Poly(p-Me3DPA),1000,2100,1100,520,4700,1500,,,,,,,,,,,Tsuchihara 1992,http://dx.doi.org/10.1021/ma00047a038
Polypropynes & Polyalkynes,,Poly(m-Me3SiDPA),1000,2100,1200,610,4700,1500,,,,,,,,,,,Tsuchihara 1992,http://dx.doi.org/10.1021/ma00047a038
Polypropynes & Polyalkynes,,Polytrimethylsilylpropyne,5250,13900,7850,5510,28100,14500,,,,,,,,,,,Nagai 1994,http://dx.doi.org/10.1002/app.1994.070540903
Polypropynes & Polyalkynes,PTMSP (10.8 wt% Br),,1290,2720,1380,660,6660,1650,,,,,,,,,,,Nagai 1994,http://dx.doi.org/10.1002/app.1994.070540903
Polypropynes & Polyalkynes,,Poly[1-(ethylthio)-1-propyne],60,90,30,9,160,20,,,,,,,,,,,Masuda 1990,http://dx.doi.org/10.1021/ma00225a003
Polypropynes & Polyalkynes,,Poly[1-(n-butylthio)-1-propyne],58,69,79,18,160,89,,,,,,,,,,,Masuda 1990,http://dx.doi.org/10.1021/ma00225a003
Polypropynes & Polyalkynes,,Poly[1-(n-hexyllthio)-1-propyne],43,76,38,14,150,45,,,,,,,,,,,Masuda 1990,http://dx.doi.org/10.1021/ma00225a003
Polypropynes & Polyalkynes,,Poly[1-(n-octylthio)-1-propyne],57,91,50,19,180,48,,,,,,,,,,,Masuda 1990,http://dx.doi.org/10.1021/ma00225a003
Polypropynes & Polyalkynes,,Poly[1-(n-decylthio)-1-propyne],42,78,46,16,190,58,,,,,,,,,,,Masuda 1990,http://dx.doi.org/10.1021/ma00225a003
Polypropynes & Polyalkynes,PTMSDA,,1100,2600,1200,560,4900,1600,,,,,,,,,,,Toy 2000,http://pubs3.acs.org/acs/journals/doilookup?in_doi=10.1021/ma991566e
Polypropynes & Polyalkynes,,Polytrimethylgermylpropyne,1400,3400,1800,1000,14000,2700,,,,,,,,,,,Langsam Patent 1988,
Polypropynes & Polyalkynes,,Polytrimethylsilylpropyne,,15000,9000,6600,27000,15000,,,,,,,,,,,Yampolskii 2001,http://dx.doi.org/10.1021/ma000628u
Polypropynes & Polyalkynes,PMP,Poly(4-methyl-2-pentyne),2630,5800,2700,1330,10700,2900,,3700,,4700,,40300,,,,,Morisato 1996,http://www.sciencedirect.com/science/article/pii/S0376738896001834
Polypropynes & Polyalkynes,PTBA,Poly(tert-butylacetylene),180,,130,43,560,85,,,,,,,,,,,Morisato 1996,http://www.sciencedirect.com/science/article/pii/S0376738896001834
Polypropynes & Polyalkynes,PMP,Poly(4-methyl-2-pentyne),,3050,,570,,1550,,,,,,,,,,,Merkel 2002,http://dx.doi.org/10.1021/cm020672j
Polypropynes & Polyalkynes,PMP,Poly(4-methyl-2-pentyne),2700,,,600,,1200,,,,,,,,,,,de Sitter 2008,http://www.sciencedirect.com/science/article/pii/S0376738808004274
Polypropynes & Polyalkynes,PMP,Poly(4-methyl-2-pentyne),2650,5640,2460,1250,9090,2690,,,,,,,,,,,Pinnau 2004,http://www.sciencedirect.com/science/article/pii/S0376738804004107
Polypropynes & Polyalkynes,P5M2H,Poly(5-methyl-2-hexyne),460,750,245,93,900,190,,280,,1700,,,,,,,Pinnau 2004,http://www.sciencedirect.com/science/article/pii/S0376738804004107
Polypropynes & Polyalkynes,P6M2H,Poly(6-methyl-2-heptyne),240,370,130,51,390,112,,160,,605,,,,,,,Pinnau 2004,http://www.sciencedirect.com/science/article/pii/S0376738804004107
Polypropynes & Polyalkynes,P2H,Poly(2-hexyne),,160,39,12,120,21,,16,,35,,410,,,,,Pinnau 2004,http://dx.doi.org/10.1021/ma0498363
Polypropynes & Polyalkynes,P2O,Poly(2-octyne),,150,57,21,200,51,,99,,420,,2100,,,,,Pinnau 2004,http://dx.doi.org/10.1021/ma0498363
Polypropynes & Polyalkynes,P2N,Poly(2-nonyne),,140,60,23,230,64,,138,,450,,1850,,,,,Pinnau 2004,http://dx.doi.org/10.1021/ma0498363
Polypropynes & Polyalkynes,P2D,Poly(2-decyne),,150,74,29,290,84,,220,,740,,4600,,,,,Pinnau 2004,http://dx.doi.org/10.1021/ma0498363
Polypropynes & Polyalkynes,P2U,Poly(2-undecyne),,140,71,29,290,83,,240,,840,,3900,,,,,Pinnau 2004,http://dx.doi.org/10.1021/ma0498363
Polypropynes & Polyalkynes,PTMSP,Poly(trimethylsilyl propyne),,,,,,15000,,31000,,38000,,,,,,,Merkel 2000,http://dx.doi.org/10.1002/(SICI)1099-0488(20000115)38:2<273::AID-POLB1>3.0.CO;2-X
Polypropynes & Polyalkynes,PTMSP,Poly(trimethylsilyl propyne),,,,,,15400,,26000,,30300,,,,,,,Pinnau 1996,http://dx.doi.org/10.1016/0376-7388(96)00041-5
Polypropynes & Polyalkynes,PTMSP,Polytrimethylsilylpropyne,,15000,9000,6600,27000,15000,,31000,,38000,,,3100,2400,1200,,Merkel 2000,http://dx.doi.org/10.1002/(SICI)1099-0488(20000115)38:2<273::AID-POLB1>3.0.CO;2-X
Polysulfones,PSU,bisphenol-A polysulfone,13,14,1.4,0.25,5.6,0.25,,,,,,,,,,,McHattie 1991,http://www.sciencedirect.com/science/article/pii/003238619190508G
Polysulfones,TMPSU,tetramethyl bisphenol-A polysulfone,41,,5.6,1.06,21,0.95,,,,,,,,,,,McHattie 1991,http://www.sciencedirect.com/science/article/pii/003238619190508G
Polysulfones,HFPSU,hexafluoro bisphenol-A polysulfone,33,,3.4,0.67,12,0.55,,,,,,,,,,,McHattie 1991,http://www.sciencedirect.com/science/article/pii/003238619190343H
Polysulfones,TMHFPSU,tetramethyl hexafluoro bisphenol-A polysulfone,113,,18,4,72,3,,,,,,,,,,,McHattie 1992,http://www.sciencedirect.com/science/article/pii/003238619291070I
Polysulfones,PSU-F,bisphenol-F polysulfone,10,10.4,1.1,0.2,4.5,0.19,,,,,,,,,,,McHattie 1991,http://www.sciencedirect.com/science/article/pii/003238619190343H
Polysulfones,PSU-O,bisphenol-O polysulfone,10,15,1.1,0.196,4.3,0.18,,,,,,,,,,,McHattie 1991,http://www.sciencedirect.com/science/article/pii/003238619190343H
Polysulfones,TMPSD-F,tetramethyl bisphenol-F polysulfone,29,14,3.3,0.61,5.5,0.58,,,,,,,,,,,McHattie 1992,http://www.sciencedirect.com/science/article/pii/003238619291070I
Polysulfones,BIPSU,biphenol polysulfone,12,28,1.3,0.24,5.6,0.25,,,,,,,,,,,Aitken 1992,http://dx.doi.org/10.1021/ma00040a008
Polysulfones,TMPSU-F,tetramethyl bisphenol-F polysulfone,36,8.1,5.8,1.21,31.8,1.27,,,,,,,,,,,Aitken 1992,http://dx.doi.org/10.1021/ma00040a008
Polysulfones,"1,5-NPSU","1,5-dihydroxynaphthalene polysulfone",9.4,,0.42,0.057,1.6,0.036,,,,,,,,,,,Aitken 1993,http://dx.doi.org/10.1002/polb.1993.090310816
Polysulfones,PSU-P,bisphenol-P polysulfone,14,36,1.8,0.32,6.8,0.34,,,,,,,,,,,Aitken 1992,http://dx.doi.org/10.1021/ma00039a018
Polysulfones,TMPSU-P,tetramethyl bisphenol-P polysulfone,32,,3.2,0.57,13.2,0.6,,,,,,,,,,,Aitken 1992,http://dx.doi.org/10.1021/ma00039a018
Polysulfones,DMPSU,dimethyl bisphenol-A polysulfone,12,11,0.64,0.091,2.1,0.07,,,,,,,,,,,McHattie 1991,http://www.sciencedirect.com/science/article/pii/003238619190508G
Polysulfones,HMBIPSU,hexamethyl bisphenol polysulfone,53,63,6,1.2,25.5,0.94,,,,,,,,,,,Aitken 1992,http://dx.doi.org/10.1021/ma00040a008
Polysulfones,PSU-Z,bisphenol-Z polysulfone,11.7,11.7,0.74,0.11,2.54,0.1,,,,,,,,,,,Aitken 1992,http://dx.doi.org/10.1021/ma00039a018
Polysulfones,DMPSU-Z,dimethyl bisphenol-z polysulfone,11,9.2,0.41,0.057,1.4,0.041,,,,,,,,,,,Aitken 1992,http://dx.doi.org/10.1021/ma00039a018
Polysulfones,PSU-AP,bisphenol acetophenone polysulfone,13.3,,1.56,0.278,8.12,0.32,,,,,,,,,,,Aguilar-Vega 1993,http://dx.doi.org/10.1002/polb.1993.090311116
Polysulfones,FBPSU,fluorene bisphenol polysulfone,21.3,,2.76,0.484,13.8,0.531,,,,,,,,,,,Aguilar-Vega 1993,http://dx.doi.org/10.1002/polb.1993.090311116
Polysulfones,PSU-M,bisphenol-M polysulfone,11.7,10.6,0.69,0.11,2.8,0.11,,,,,,,,,,,Aitken 1992,http://dx.doi.org/10.1021/ma00039a018
Polysulfones,TMPSU-M,tetramethyl bisphenol-M polysulfone,21,20,1.8,0.28,7,0.28,,,,,,,,,,,Aitken 1992,http://dx.doi.org/10.1021/ma00039a018
Polysulfones,"3,4'-PSU","3,4'-polysulfone",9.3,8,0.39,0.066,1.5,0.052,,,,,,,,,,,Aitken 1992,http://dx.doi.org/10.1021/ma00039a018
Polysulfones,PSU,Polysulfone,11,,,,4.7,0.18,,,,,,,,,,,Chiou 1987,http://dx.doi.org/10.1002/polb.1987.090250811
Polysulfones,PESU,Polyethersulfone,8,,,,2.8,0.1,,,,,,,,,,,Chiou 1987,http://dx.doi.org/10.1002/polb.1987.090250811
Polysulfones,PESU,Polyether sulfone (Radel A-400),,6.9,,,2.88,0.98,,,,,,,,,,,Karatay 2010,http://www.sciencedirect.com/science/article/pii/S0376738810006137
Polysulfones,PSU,Polysulfone (Udel® 3500),,,1.5,0.26,5.8,0.26,,,,,,,,,,,Handa 1997,http://dx.doi.org/10.1002/(SICI)1099-0488(199710)35:14%3C2355::AID-POLB13%3E3.0.CO;2-B
Polysulfones,PESU,Radel A-100 poly(ether sulfone),9.7,9.8,0.83,0.13,4.2,0.13,,,,,,,,,,,Ghosal 1993,http://dx.doi.org/10.1002/polb.1993.090310718
Polysulfones,PSU,Polysulfone,,14,1.4,0.25,6.7,0.28,,,,,,,,,,,Liu 2005,http://www.sciencedirect.com/science/article/pii/S0032386105014084
Polysulfones,HFPSU,,33,,3.4,0.667,12,0.545,,,,,,,,,,,McHattie 1991,http://www.sciencedirect.com/science/article/pii/003238619190343H
Polysulfones,PSU-F,,10,,1.1,0.2,4.5,0.188,,,,,,,,,,,McHattie 1991,http://www.sciencedirect.com/science/article/pii/003238619190343H
Polysulfones,PSU-O,,10,,1.1,0.196,4.3,0.179,,,,,,,,,,,McHattie 1991,http://www.sciencedirect.com/science/article/pii/003238619190343H
Polysulfones,PSU,Polysulfone,13,14,1.4,0.25,5.6,0.255,,,,,,,,,,,Aitken 1993,http://dx.doi.org/10.1002/polb.1993.090310816
Polysulfones,"1,5-NPSU","1,5-NPSU polysulfone",9.4,8.1,0.42,0.0568,1.6,0.0364,,,,,,,,,,,Aitken 1993,http://dx.doi.org/10.1002/polb.1993.090310816
Polysulfones,"2,6-NPSU","2,6-NPSU polysulfone",7.9,7.25,0.38,0.0507,1.5,0.0366,,,,,,,,,,,Aitken 1993,http://dx.doi.org/10.1002/polb.1993.090310816
Polysulfones,"2,7-NPSU","2,7-NPSU polysulfone",8.8,8.15,0.5,0.0735,1.8,0.05,,,,,,,,,,,Aitken 1993,http://dx.doi.org/10.1002/polb.1993.090310816
Polysulfones,PSU,Polysulfone,,,1.29,0.22,5.5,0.24,,,,,,,,,,,Ghosal 1992,http://www.sciencedirect.com/science/article/pii/037673889280058R
Polysulfones,PSU,Polysulfone (50% nitration),,,0.88,0.15,3.39,0.14,,,,,,,,,,,Ghosal 1992,http://www.sciencedirect.com/science/article/pii/037673889280058R
Polysulfones,PSU,Polysulfone (98% nitration),,,0.66,0.1,2.3,0.08,,,,,,,,,,,Ghosal 1992,http://www.sciencedirect.com/science/article/pii/037673889280058R
Polysulfones,PESU-C,Poly(ether sulfone),22,,2,0.25,6.5,0.283,,,,,,,,,,,Houde 1994,http://www.sciencedirect.com/science/article/pii/0376738894001065
Polysulfones,PESU-C,Poly(ether sulfone),6.2,8,1.2,0.17,5.3,0.135,,,,,,,,,,,Liu 1990,http://www.sciencedirect.com/science/article/pii/037673889080015E
Polysulfones,PESU-C,Poly(ether sulfone),,12.1,0.939,0.167,5.74,0.143,,,,,,,,,,,Wang 2002,http://dx.doi.org/10.1002/app.10006
Polysulfones,DMPESU-C,Poly(ether sulfone),,10.8,0.868,0.11,3.12,0.0727,,,,,,,,,,,Wang 2001,http://dx.doi.org/10.1021/ma011185c
Polysulfones,TMPESU-C,Poly(ether sulfone),,16.9,1.55,0.21,7.69,0.225,,,,,,,,,,,Wang 2001,http://dx.doi.org/10.1021/ma011185c
Polysulfones,IMPES-UC,Poly(ether sulfone),,30.6,4.85,0.699,19.4,0.928,,,,,,,,,,,Wang 2001,http://dx.doi.org/10.1021/ma011185c
Polysulfones,PESU-L,Poly(ether sulfone),,7.22,0.441,0.0437,2.25,0.0395,,,,,,,,,,,Wang 2001,http://dx.doi.org/10.1021/ma011185c
Polysulfones,IMPESU-L,Poly(ether sulfone),,49.6,4.53,0.757,25.1,1.13,,,,,,,,,,,Wang 2001,http://dx.doi.org/10.1021/ma011185c
Polysulfones,"2,2ADM-PSU",,13.8,17.3,1.86,0.332,7.2,0.327,,,,,,,,,,,Pixton 1995,https://ejournal.csiro.au/cgi-bin/sciserv.pl?collection=journals&journal=00323861&issue=v36i0016&article=3165_gtpoap
Polysulfones,"1,3ADM-PSU",,21.7,27.8,2.55,0.455,9.5,0.396,,,,,,,,,,,Pixton 1995,https://ejournal.csiro.au/cgi-bin/sciserv.pl?collection=journals&journal=00323861&issue=v36i0016&article=3165_gtpoap
Polysulfones,PSU,Polysulfone,13,,1.4,0.25,5.6,0.265,,,,,,,,,,,McHattie 1991,http://www.sciencedirect.com/science/article/pii/003238619190508G
Polysulfones,TMPSU,,41,,5.6,1.057,21,0.911,,,,,,,,,,,McHattie 1991,http://www.sciencedirect.com/science/article/pii/003238619190508G
Polysulfones,DMPSU,,12,,0.64,0.0914,2.1,0.0706,,,,,,,,,,,McHattie 1991,http://www.sciencedirect.com/science/article/pii/003238619190508G
Polysulfones,DMPSU-Z,,11,,0.41,0.0569,1.4,0.0393,,,,,,,,,,,McHattie 1991,http://www.sciencedirect.com/science/article/pii/003238619190508G
Polysulfones,TMPSU-F,,29,34.5,3.3,0.611,15,0.577,,,,,,,,,,,McHattie 1992,http://www.sciencedirect.com/science/article/pii/003238619291070I
Polysulfones,TMHFPSU,,113,126,18,4,75,3,,,,,,,,,,,McHattie 1992,http://www.sciencedirect.com/science/article/pii/003238619291070I
Polysulfones,"3,4-PSU",,9.3,,0.39,0.0661,1.5,0.0432,,,,,,,,,,,Aitken 1992,http://dx.doi.org/10.1021/ma00039a018
Polysulfones,PSU-P,,14,,1.8,0.321,6.8,0.34,,,,,,,,,,,Aitken 1992,http://dx.doi.org/10.1021/ma00039a018
Polysulfones,PSU-M,,11.7,,0.69,0.11,2.8,0.112,,,,,,,,,,,Aitken 1992,http://dx.doi.org/10.1021/ma00039a018
Polysulfones,TMPSU-P,,32,,3.2,0.571,13.2,0.6,,,,,,,,,,,Aitken 1992,http://dx.doi.org/10.1021/ma00039a018
Polysulfones,TMPSU-M,,21,,1.8,0.281,7,0.28,,,,,,,,,,,Aitken 1992,http://dx.doi.org/10.1021/ma00039a018
Polysulfones,,Bis A polysulfone,12.6,,1.39,0.248,7.1,0.323,,,,,,,,,,,Aguilar-Vega 1993,http://dx.doi.org/10.1002/polb.1993.090311116
Polysulfones,,Bis AP polysulfone,13.3,,1.56,0.278,8.12,0.32,,,,,,,,,,,Aguilar-Vega 1993,http://dx.doi.org/10.1002/polb.1993.090311116
Polysulfones,,Bis fluorene polysulfone,21.3,,2.76,0.484,13.8,0.531,,,,,,,,,,,Aguilar-Vega 1993,http://dx.doi.org/10.1002/polb.1993.090311116
Polysulfones,PSU polysulfone,,,,1.29,0.22,5.5,0.24,,,,,,,,,,,Ghosal 1996,http://dx.doi.org/10.1021/ma951310i
Polysulfones,PSU-NH2 (16% substituted),,,,0.69,0.11,2.7,0.11,,,,,,,,,,,Ghosal 1996,http://dx.doi.org/10.1021/ma951310i
Polysulfones,PSU-NH2 (38% substituted),,,,0.8,0.13,3.2,0.13,,,,,,,,,,,Ghosal 1996,http://dx.doi.org/10.1021/ma951310i
Polysulfones,PSU-CH2NH2 (51% substituted),,,,0.7,0.11,1.95,0.11,,,,,,,,,,,Ghosal 1996,http://dx.doi.org/10.1021/ma951310i
Polysulfones,PSU-CH2-imide (51% substituted),,,,0.54,0.08,2.12,0.08,,,,,,,,,,,Ghosal 1996,http://dx.doi.org/10.1021/ma951310i
Polysulfones,PSU,,11,,1.1,0.19,6.3,,,,,,,,,,,,Dai 2005,http://dx.doi.org/10.1021/ma051662h
Polysulfones,PSU-HFP,,20,,1.5,0.22,5.4,,,,,,,,,,,,Dai 2005,http://dx.doi.org/10.1021/ma051662h
Polysulfones,PSU-HFM,,24,,2,0.26,7.7,,,,,,,,,,,,Dai 2005,http://dx.doi.org/10.1021/ma051662h
Polysulfones,TMPSU,,41,,5.6,1.1,21,,,,,,,,,,,,Dai 2005,http://dx.doi.org/10.1021/ma051662h
Polysulfones,TMPSU-HFP,,66,,8.5,1.5,30,,,,,,,,,,,,Dai 2005,http://dx.doi.org/10.1021/ma051662h
Polysulfones,TM6F-HFP,,113,,18,4,72,,,,,,,,,,,,Dai 2005,http://dx.doi.org/10.1021/ma051662h
Polysulfones,TM6FPSU-HFP,,151,,14,5.92,81,,,,,,,,,,,,Dai 2005,http://dx.doi.org/10.1021/ma051662h
Polysulfones,,Poly(phthalazinone ether sulfone),,2.4,0.15,0.027,0.92,,,,,,,,,,,,Jian 1999,http://dx.doi.org/10.1002/(SICI)1097-4628(19990404)71:14%3C2385::AID-APP10%3E3.0.CO;2-S
Polysulfones,,PBSF poly(aryl ether sulfone),16.9,20.1,2.39,0.469,10.8,0.5,,,,,,,,,,,Aitken 1993,http://dx.doi.org/10.1002/polb.1993.090310808
Polysulfones,,Poly(phenyl sulfone) Radel R (BIPSU),12,,1.3,0.236,5.6,0.255,,,,,,,,,,,Aitken 1992,http://dx.doi.org/10.1021/ma00040a008
Polysulfones,TMBIPSU,,36,,5.8,1.208,31.8,1.272,,,,,,,,,,,Aitken 1992,http://dx.doi.org/10.1021/ma00040a008
Polysulfones,HMBIPSU,,53,,6,1.2,25.5,0.944,,,,,,,,,,,Aitken 1992,http://dx.doi.org/10.1021/ma00040a008
Polysulfones,PSU,Polysulfone 2,,,1.2,0.15,4.7,0.08,,,,,,,,,,,Douglas 1996,http://dx.doi.org/10.1002/marc.1996.030171107
Polysulfones,TM-NPSU,,14.8,15.5,1.21,0.159,4.85,0.132,,,,,,,,,,,Camacho-Zuniga 2009,http://www.sciencedirect.com/science/article/pii/S0376738809004049
Polysulfones,HF-NPSU,,17.5,15.1,1.25,0.196,4.89,0.146,,,,,,,,,,,Camacho-Zuniga 2009,http://www.sciencedirect.com/science/article/pii/S0376738809004049
Polysulfones,TMHF-NPSU,,17.1,15.3,1.41,0.231,6.6,0.217,,,,,,,,,,,Camacho-Zuniga 2009,http://www.sciencedirect.com/science/article/pii/S0376738809004049
Polysulfones,PSU,Polysulfone,,,,,,,,,26.3,37.5,,,,,,,Ito 1989,http://dx.doi.org/10.1002/app.1989.070380308
Polysulfones,PSF,Poly(sulfone),,,,,,,,,25,17.8,,,,,,,Semenova 2004,http://dx.doi.org/10.1016/j.memsci.2003.11.022
SIEF MMM,PTMSP with p-DCX,"PTMSP with p-DCX, aged over 60 days",,,,350,4200,700,,,,,,,,,,,Lau 2016,http://dx.doi.org/10.1002/anie.201508070
SIEF MMM,PTMSP as cast,,,14000,,5000,29800,14000,,,,,,,,,,,Lau 2015,http://dx.doi.org/10.1021/acs.chemmater.5b01537
SIEF MMM,PTMSP aged,,,3500,,800,7500,1000,,,,,,,,,,,Lau 2015,http://dx.doi.org/10.1021/acs.chemmater.5b01537
SIEF MMM,PTMSP with PAF-1,"PTMSP with PAF-1, aged 365 days",,12000,,3500,28400,8000,,,,,,,,,,,Lau 2015,http://dx.doi.org/10.1021/acs.chemmater.5b01537
SIEF MMM,PTMSP with PAF-1-NH2,"PTMSP with PAF-1-NH2, aged 365 days",,12600,,3550,35100,7500,,,,,,,,,,,Lau 2015,http://dx.doi.org/10.1021/acs.chemmater.5b01537
SIEF MMM,PTMSP with PAF-1-SO3H,"PTMSP with PAF-1-SO3H, 365 days",,10000,,3540,32400,7800,,,,,,,,,,,Lau 2015,http://dx.doi.org/10.1021/acs.chemmater.5b01537
SIEF MMM,PTMSP with PAF-1-C60,"PTMSP with PAF-1-C60, 365 days",,7500,,1500,25800,2500,,,,,,,,,,,Lau 2015,http://dx.doi.org/10.1021/acs.chemmater.5b01537
SIEF MMM,PTMSP with PAF-1-Li6C60,"PTMSP with PAF-1-Li6C60, 365 days",,22500,,5500,50600,14000,,,,,,,,,,,Lau 2015,http://dx.doi.org/10.1021/acs.chemmater.5b01537
SIEF MMM,PIM-1 aged 16 days,PIM-1 aged 16 days,,2110,,120,2850,130,,,,,,,,,,,Lau 2015,http://dx.doi.org/10.1021/acs.chemmater.5b01537
SIEF MMM,PIM-1 with Ti5 UiO-66,PIM-1 with Ti5 UiO-66 aged 63 days,,2350,,150,3630,200,,,,,,,,,,,Lau 2015,http://dx.doi.org/10.1021/acs.chemmater.5b01537
Silicone rubber and variants,PDMS,Poly(dimethylsiloxane),,,781,351,,,,,,,,,,,,,Lee 1988,http://www.sciencedirect.com/science/article/pii/S0376738800832755
Silicone rubber and variants,,Poly(methyl ethyl siloxane),,,351,160,,,,,,,,,,,,,Lee 1988,http://www.sciencedirect.com/science/article/pii/S0376738800832755
Silicone rubber and variants,,Poly(methyl propyl siloxane),,,405,182,,,,,,,,,,,,,Lee 1988,http://www.sciencedirect.com/science/article/pii/S0376738800832755
Silicone rubber and variants,,Poly(methyl hexyl siloxane),,,236,103,,,,,,,,,,,,,Lee 1988,http://www.sciencedirect.com/science/article/pii/S0376738800832755
Silicone rubber and variants,,Poly(methyl octyl siloxane),,,202,88.3,,,,,,,,,,,,,Lee 1988,http://www.sciencedirect.com/science/article/pii/S0376738800832755
Silicone rubber and variants,,Poly(methyl trifluoropropyl siloxane),,,183,88.3,,,,,,,,,,,,,Lee 1988,http://www.sciencedirect.com/science/article/pii/S0376738800832755
Silicone rubber and variants,,Poly(methyl phenyl siloxane),,,25.6,8.59,,,,,,,,,,,,,Lee 1988,http://www.sciencedirect.com/science/article/pii/S0376738800832755
Silicone rubber and variants,,Poly(silmethylenesiloxane),,,91,35.9,,,,,,,,,,,,,Lee 1988,http://www.sciencedirect.com/science/article/pii/S0376738800832755
Silicone rubber and variants,(Me2SiC2H4SiMe2O) polysiloxane,,,,42.3,186,,,,,,,,,,,,,Lee 1988,http://www.sciencedirect.com/science/article/pii/S0376738800832755
Silicone rubber and variants,(Me2SiC6H12SiMe2O) polysiloxane,,,,182,81,,,,,,,,,,,,,Lee 1988,http://www.sciencedirect.com/science/article/pii/S0376738800832755
Silicone rubber and variants,(Me2SiC8H16SiMe2O) polysiloxane,,,,188,76.2,,,,,,,,,,,,,Lee 1988,http://www.sciencedirect.com/science/article/pii/S0376738800832755
Silicone rubber and variants,(Me2Si-m-C6H4SiMe2)) polysiloxane,,,,75.6,31.9,,,,,,,,,,,,,Lee 1988,http://www.sciencedirect.com/science/article/pii/S0376738800832755
Silicone rubber and variants,(Me2Si-p-C6H4SiMe2)) polysiloxane,,,,14.1,3.39,,,,,,,,,,,,,Lee 1988,http://www.sciencedirect.com/science/article/pii/S0376738800832755
Silicone rubber and variants,PDMS,Poly(dimethylsiloxane),,,,320,,,2000,,5250,,32000,,,,,,Choi 2007,http://dx.doi.org/10.1016/j.memsci.2007.04.022
Silicone rubber and variants,SR,Silicone Rubber,,,,,,,,,6490,3440,,,,,,,Ito 1989,http://dx.doi.org/10.1002/app.1989.070380308
Silicone rubber and variants,PSO,Poly(siloxane),,,,,,11000,30000,31000,,,,,,,,,Ilinitsch 1992,http://dx.doi.org/10.1016/0376-7388(92)80085-X
Silicone rubber and variants,PDMS,Poly(dimethyl siloxane) ,561,,933,,4553,1353,3400,4500,,9000,,,,,,,Stern 1987,http://dx.doi.org/10.1002/polb.1987.090250607
Silicone rubber and variants,PMES,Poly(methyl ethyl siloxane),229,,312,,1506,474,1300,1500,,3000,,,,,,,Stern 1987,http://dx.doi.org/10.1002/polb.1987.090250607
Silicone rubber and variants,PMPS,Poly(methyl propyl siloxane),254,,383,,2303,570,1400,1600,,4000,,,,,,,Stern 1987,http://dx.doi.org/10.1002/polb.1987.090250607
Silicone rubber and variants,PMOS,Poly(methyl octyl siloxane),133,,190,,932,313,800,1000,,2000,,,,,,,Stern 1987,http://dx.doi.org/10.1002/polb.1987.090250607
Silicone rubber and variants,PTFPMS,Poly(trifluoropropyl methyl siloxane),247,,217,,1388,201,400,300,,410,,,,,,,Stern 1987,http://dx.doi.org/10.1002/polb.1987.090250607
Silicone rubber and variants,PPMS,Poly(phenyl methyl siloxane),34,,32,,239,36,90,90,,150,,,,,,,Stern 1987,http://dx.doi.org/10.1002/polb.1987.090250607
Silicone rubber and variants,PDMSM,Poly(dimethyl silmethylene),98,,101,,549,130,350,400,,1000,,,,,,,Stern 1987,http://dx.doi.org/10.1002/polb.1987.090250607
Silicone rubber and variants,PSES,Poly(silethylene siloxane),272,,394,,1883,597,1500,2000,,4000,,,,,,,Stern 1987,http://dx.doi.org/10.1002/polb.1987.090250607
Silicone rubber and variants,PSHS,Poly(silhexylene siloxane),194,,265,,1306,395,1100,1300,,3000,,,,,,,Stern 1987,http://dx.doi.org/10.1002/polb.1987.090250607
Silicone rubber and variants,PSOS,Poly(siloctylene siloxane),174,,237,,1199,360,900,1050,,2000,,,,,,,Stern 1987,http://dx.doi.org/10.1002/polb.1987.090250607
Silicone rubber and variants,PMSS,Poly(meta-silphenylene siloxane),84,,74,,518,106,280,300,,700,,,,,,,Stern 1987,http://dx.doi.org/10.1002/polb.1987.090250607
Silicone rubber and variants,PSPS,Poly(para-silphenylene siloxane),83,,11,,65,12,20,18,,30,,,,,,,Stern 1987,http://dx.doi.org/10.1002/polb.1987.090250607
Silicone rubber and variants,PDMS,Poly(dimethylsiloxane),,890,800,400,3800,1200,,3300,,4100,,,,190,280,,Merkel 2000,http://dx.doi.org/10.1002/(SICI)1099-0488(20000201)38:3%3C415::AID-POLB8%3E3.0.CO;2-Z
Substituted Polyacetylenes,,Poly(diphenyl acetylene),3400,,6000,4700,9000,3700,,,,,,,,,,,Teraguchi 2002,http://dx.doi.org/10.1021/ma011537f
Substituted Polyacetylenes,,Poly[1-phenyl-2-p(trimethylsilyl acetylene],1000,,1550,520,4700,1500,,,,,,,,,,,Teraguchi 2002,http://dx.doi.org/10.1021/ma011537f
Substituted Polyacetylenes,,Poly(tert-butyl acetylene),810,1150,300,100,1360,160,,,,,,,,,,,Kojima 1985,http://dx.doi.org/10.1002/app.1985.070300427
Substituted Polyacetylenes,,Poly(1-chloro-2-phenylacetylene),34.8,44.8,8,1.7,61,2.6,,,,,,,,,,,Kojima 1985,http://dx.doi.org/10.1002/app.1985.070300427
Substituted Polyacetylenes,,Poly(o-(trimethylgermyl)phenyl)acetylene,160,330,110,55,270,69,,,,,,,,,,,Mizumoto 1993,http://dx.doi.org/10.1002/pola.1993.080311016
Substituted Polyacetylenes,,Poly(o-(trimethylsilyl)phenyl)acetylene,170,290,78,24,290,38,,,,,,,,,,,,
Substituted Polyacetylenes,,Poly[1-phenyl-2-[p-triphenylsilylphenyl]acetylene,33,51.7,12.1,2.78,78.8,5.58,,,,,,,,,,,Yampolskii 2001,http://dx.doi.org/10.1021/ma000628u
Substituted Polyacetylenes,,Poly[1-phenyl-2-[p-(triisopropylsilyl)phenyl]acetylene,315,530,230,91,1300,240,,,,,,,,,,,Yampolskii 2001,http://dx.doi.org/10.1021/ma000628u
Substituted Polyacetylenes,,Poly[1-[p-trimethylsilyl]phenyl]-2-(2-fluorenyl)acetylene,1300,3100,1650,950,6450,2000,,,,,,,,,,,Sakaguchi 2004,http://dx.doi.org/10.1021/ma035993a
Substituted Polyacetylenes,,Poly[1-phenyl]-2-(2-fluorenyl)acetylene,1600,3650,2150,1300,8500,2400,,,,,,,,,,,Sakaguchi 2004,http://dx.doi.org/10.1021/ma035993a
Substituted Polyacetylenes,,Poly[1-[p-trimethylsilyl]phenyl]-2-(2-phenanthryl)acetylene,450,900,460,190,2100,500,,,,,,,,,,,Sakaguchi 2004,http://dx.doi.org/10.1021/ma035993a
Substituted Polyacetylenes,,Poly[1-phenyl]-2-(2-phenanthryl)acetylene,1150,2500,1300,650,5300,1450,,,,,,,,,,,Sakaguchi 2004,http://dx.doi.org/10.1021/ma035993a
Substituted Polyacetylenes,,Polyacetylene 2c,530,1000,470,210,2300,540,,,,,,,,,,,Hu 2006,http://www.sciencedirect.com/science/article/pii/S0376738806003851
Substituted Polyacetylenes,,Polyacetylene 2d,1600,3900,2100,1300,7200,3300,,,,,,,,,,,Hu 2006,http://www.sciencedirect.com/science/article/pii/S0376738806003851
Substituted Polyacetylenes,,Polyacetylene 2e,790,1500,830,390,3800,1100,,,,,,,,,,,Hu 2006,http://www.sciencedirect.com/science/article/pii/S0376738806003851
Substituted Polyacetylenes,,Polyacetylene 2f,840,1600,810,430,2900,1100,,,,,,,,,,,Hu 2006,http://www.sciencedirect.com/science/article/pii/S0376738806003851
Substituted Polyacetylenes,,Polyacetylene 3c,190,340,82,23,530,46,,,,,,,,,,,Hu 2006,http://www.sciencedirect.com/science/article/pii/S0376738806003851
Substituted Polyacetylenes,,Polyacetylene 3d,810,1700,580,210,3000,490,,,,,,,,,,,Hu 2006,http://www.sciencedirect.com/science/article/pii/S0376738806003851
Substituted Polyacetylenes,,Fluorenyl-poly(diarylacetylene) 2a,3200,8100,4800,3300,17000,9100,,,,,,,,,,,Fukui 2009,http://www.sciencedirect.com/science/article/pii/S0032386109005552
Substituted Polyacetylenes,,Fluorenyl-poly(diarylacetylene) 2b,4600,11000,6200,4700,21000,11000,,,,,,,,,,,Fukui 2009,http://www.sciencedirect.com/science/article/pii/S0032386109005552
Substituted Polyacetylenes,,Fluorenyl-poly(diarylacetylene) 2c,4100,9900,5900,4200,18000,11000,,,,,,,,,,,Fukui 2009,http://www.sciencedirect.com/science/article/pii/S0032386109005552
Substituted Polyacetylenes,,Fluorenyl-poly(diarylacetylene) 2d,5000,11000,6600,5100,26000,12000,,,,,,,,,,,Fukui 2009,http://www.sciencedirect.com/science/article/pii/S0032386109005552
Substituted Polyacetylenes,,Fluorenyl-poly(diarylacetylene) 2e,2100,5000,2700,1700,9200,4200,,,,,,,,,,,Fukui 2009,http://www.sciencedirect.com/science/article/pii/S0032386109005552
Substituted Polyacetylenes,,Fluorenyl-poly(diarylacetylene) 2f,3400,8700,5000,3500,17000,9300,,,,,,,,,,,Fukui 2009,http://www.sciencedirect.com/science/article/pii/S0032386109005552
Substituted Polyacetylenes,,Fluorenyl-poly(diarylacetylene) 2g,2700,6300,3500,2500,11000,6600,,,,,,,,,,,Fukui 2009,http://www.sciencedirect.com/science/article/pii/S0032386109005552
Substituted Polyacetylenes,,Fluorenyl-poly(diarylacetylene) 2h,520,1100,470,210,1900,550,,,,,,,,,,,Fukui 2009,http://www.sciencedirect.com/science/article/pii/S0032386109005552
Substituted Polyacetylenes,,Fluorenyl-poly(diarylacetylene) 2i,1500,3700,2000,1100,8000,3000,,,,,,,,,,,Fukui 2009,http://www.sciencedirect.com/science/article/pii/S0032386109005552
Substituted Polyacetylenes,,Fluorenyl-poly(diarylacetylene) 2j,3400,8500,5400,3400,18000,10000,,,,,,,,,,,Fukui 2009,http://www.sciencedirect.com/science/article/pii/S0032386109005552
Substituted Polyacetylenes,,Fluorenyl-poly(diarylacetylene) 2k,600,1400,660,400,3200,810,,,,,,,,,,,Fukui 2009,http://www.sciencedirect.com/science/article/pii/S0032386109005552
Substituted Polyacetylenes,,Fluorenyl-poly(diarylacetylene) 2l,840,1900,1000,540,4100,1500,,,,,,,,,,,Fukui 2009,http://www.sciencedirect.com/science/article/pii/S0032386109005552
Substituted Polyacetylenes,,Poly(diphenyl acetylene) 2a,,,34,11,170,,,,,,,,,,,,Takeda 2010,http://www.sciencedirect.com/science/article/pii/S0032386110000510
Substituted Polyacetylenes,,Poly(diphenyl acetylene) 2b,,,29,9.1,120,,,,,,,,,,,,Takeda 2010,http://www.sciencedirect.com/science/article/pii/S0032386110000510
Substituted Polyacetylenes,,Poly(diphenyl acetylene) 2c,,,26,7.5,100,,,,,,,,,,,,Takeda 2010,http://www.sciencedirect.com/science/article/pii/S0032386110000510
Substituted Polyacetylenes,,Poly(diphenyl acetylene) 2d,,,25,7.9,110,,,,,,,,,,,,Takeda 2010,http://www.sciencedirect.com/science/article/pii/S0032386110000510
Substituted Polyacetylenes,,Poly(diphenyl acetylene) 3a desilylated,,,1200,740,4200,,,,,,,,,,,,Takeda 2010,http://www.sciencedirect.com/science/article/pii/S0032386110000510
Substituted Polyacetylenes,,Poly(diphenyl acetylene) 3b desilylated,,,300,150,1100,,,,,,,,,,,,Takeda 2010,http://www.sciencedirect.com/science/article/pii/S0032386110000510
Substituted Polyacetylenes,,Poly(diphenyl acetylene) 3c desilylated,,,820,360,3000,,,,,,,,,,,,Takeda 2010,http://www.sciencedirect.com/science/article/pii/S0032386110000510
Substituted Polyacetylenes,,Poly(diphenyl acetylene) 3d desilylated,,,37,11,160,,,,,,,,,,,,Takeda 2010,http://www.sciencedirect.com/science/article/pii/S0032386110000510
