Repository: tenoriolms/data

File: MembranePolymer_Database_Gas_Separation.csv (part 6 of 6)
Category:,Brief Description:,Extended Description:,Data: ,Data: ,Data: ,Data: ,Data: ,Data: ,Data: ,Data: ,Data: ,Data: ,Data: ,Data: ,Data: ,Data: ,Data: ,In Reference Data Location:,Reference Name:,Reference URL:
Substituted Polyacetylenes,,Poly(diphenyl acetylene) Poly 1,11200,24800,14400,11600,38700,29100,,,,,,,,,,,Hu 2007,http://dx.doi.org/10.1039/B712327B
Substituted Polyacetylenes,,Poly(diphenyl acetylene) Poly 2,10100,23200,12500,10000,35100,24200,,,,,,,,,,,Hu 2007,http://dx.doi.org/10.1039/B712327B
Substituted Polyacetylenes,,Poly(diphenyl acetylene) Poly 3,3500,7700,3900,2700,11400,6600,,,,,,,,,,,Hu 2007,http://dx.doi.org/10.1039/B712327B
Substituted Polyacetylenes,PTMSP,,9700,25000,14800,11700,47000,30000,,,,,,,,,,,Hu 2007,http://dx.doi.org/10.1039/B712327B
Substituted Polyacetylenes,,Poly(diphenyl acetylene) 2b p-F,15800,33300,17900,15600,47000,34300,,,,,,,,,,,Hu 2008,http://dx.doi.org/10.1021/ma801845g
Substituted Polyacetylenes,,Poly(diphenyl acetylene) 2c m-F,12800,27000,14300,12000,35200,27800,,,,,,,,,,,Hu 2008,http://dx.doi.org/10.1021/ma801845g
Substituted Polyacetylenes,,"Poly(diphenyl acetylene) 2e p,m-F",17800,36800,18700,16600,44200,35000,,,,,,,,,,,Hu 2008,http://dx.doi.org/10.1021/ma801845g
Substituted Polyacetylenes,,"Poly(diphenyl acetylene) 2f m,m-F",13700,28500,15200,13100,36100,29100,,,,,,,,,,,Hu 2008,http://dx.doi.org/10.1021/ma801845g
Substituted Polyacetylenes,,Poly(diphenyl acetylene) 2g p-Cl,9300,20600,11700,9200,35200,22700,,,,,,,,,,,Hu 2008,http://dx.doi.org/10.1021/ma801845g
Substituted Polyacetylenes,,Poly(diphenyl acetylene) 2h p-Br,9200,20700,11400,9200,32800,22400,,,,,,,,,,,Hu 2008,http://dx.doi.org/10.1021/ma801845g
Substituted Polyacetylenes,,Poly(diphenyl acetylene) 2i p-Me,5000,10800,5700,4100,16900,10100,,,,,,,,,,,Hu 2008,http://dx.doi.org/10.1021/ma801845g
Substituted Polyacetylenes,,Poly(diphenyl acetylene) 2k none,10500,24100,12900,10400,36400,25200,,,,,,,,,,,Hu 2008,http://dx.doi.org/10.1021/ma801845g
Substituted Polyacetylenes,,Poly(diphenyl acetylene) 2m p-SiMe3,530,1100,450,170,2000,470,,,,,,,,,,,Hu 2008,http://dx.doi.org/10.1021/ma801845g
Substituted Polyacetylenes,,Poly(diphenyl acetylene) 2m-D none,200,360,86,30,390,60,,,,,,,,,,,Hu 2008,http://dx.doi.org/10.1021/ma801845g
Substituted Polyacetylenes,,Poly(diarylacetylene) 2a,560,1200,620,250,3300,730,,,,,,,,,,,Hu 2010,http://www.sciencedirect.com/science/article/pii/S0032386110001345
Substituted Polyacetylenes,,Poly(diarylacetylene) 2b,370,810,390,160,2200,450,,,,,,,,,,,Hu 2010,http://www.sciencedirect.com/science/article/pii/S0032386110001345
Substituted Polyacetylenes,,Poly(diarylacetylene) 2c,240,420,140,44,640,120,,,,,,,,,,,Hu 2010,http://www.sciencedirect.com/science/article/pii/S0032386110001345
Substituted Polyacetylenes,,Poly(diarylacetylene) 2f,840,1900,1000,540,4100,1500,,,,,,,,,,,Hu 2010,http://www.sciencedirect.com/science/article/pii/S0032386110001345
Substituted Polyacetylenes,,Poly(diarylacetylene) 2g,480,980,440,190,1900,500,,,,,,,,,,,Hu 2010,http://www.sciencedirect.com/science/article/pii/S0032386110001345
Substituted Polyacetylenes,,Poly(diarylacetylene) 2h,3400,8500,5400,3400,18000,10000,,,,,,,,,,,Hu 2010,http://www.sciencedirect.com/science/article/pii/S0032386110001345
Substituted Polyacetylenes,,Poly(diarylacetylene) 3a,260,580,260,95,1600,260,,,,,,,,,,,Hu 2010,http://www.sciencedirect.com/science/article/pii/S0032386110001345
Substituted Polyacetylenes,,Poly(diarylacetylene) 3b,200,440,180,65,1300,170,,,,,,,,,,,Hu 2010,http://www.sciencedirect.com/science/article/pii/S0032386110001345
Substituted Polyacetylenes,,Poly(diarylacetylene) 3f,1100,2500,1300,870,4900,2300,,,,,,,,,,,Hu 2010,http://www.sciencedirect.com/science/article/pii/S0032386110001345
Substituted Polyacetylenes,,Poly(diarylacetylene) 3g,890,2000,830,420,3400,940,,,,,,,,,,,Hu 2010,http://www.sciencedirect.com/science/article/pii/S0032386110001345
Substituted Polyacetylenes,,Poly(diarylacetylene) 3h,8800,19000,9800,8100,24000,19000,,,,,,,,,,,Hu 2010,http://www.sciencedirect.com/science/article/pii/S0032386110001345
Substituted Polyacetylenes,,Poly(diarylacetylene) 2i,170,330,130,46,840,120,,,,,,,,,,,Hu 2010,http://www.sciencedirect.com/science/article/pii/S0032386110001345
Substituted Polyacetylenes,,Poly(diarylacetylene) 2j,600,1400,660,300,3200,810,,,,,,,,,,,Hu 2010,http://www.sciencedirect.com/science/article/pii/S0032386110001345
Substituted Polyacetylenes,,Poly(diarylacetylene) 2k,3200,8100,4800,3300,17000,9100,,,,,,,,,,,Hu 2010,http://www.sciencedirect.com/science/article/pii/S0032386110001345
Substituted Polyacetylenes,,Poly(diphenyl acetylene) poly(5)-Ta,140,230,100,46,590,110,,,,,,,,,,,Katsumata 2006,http://dx.doi.org/10.1002/macp.200600188
Substituted Polyacetylenes,,Poly(diphenyl acetylene) poly(5)-Ru,220,400,180,64,1010,170,,,,,,,,,,,Katsumata 2006,http://dx.doi.org/10.1002/macp.200600188
Substituted Polyacetylenes,,Poly(phenyl acetylene) 3a,48,64,17,7.6,58,12,,,,,,,,,,,Saeed 2008,http://dx.doi.org/10.1002/macp.200800029
Substituted Polyacetylenes,,Poly(phenyl acetylene) 2a,,,2600,1500,9400,,,,,,,,,,,,Sakaguchi 2009,http://dx.doi.org/10.1002/pola.23687
Substituted Polyacetylenes,,Poly(phenyl acetylene) 2ab (2:1),,,1300,600,5600,,,,,,,,,,,,Sakaguchi 2009,http://dx.doi.org/10.1002/pola.23687
Substituted Polyacetylenes,,Poly(phenyl acetylene) 2ab (1:1),,,900,410,3900,,,,,,,,,,,,Sakaguchi 2009,http://dx.doi.org/10.1002/pola.23687
Substituted Polyacetylenes,,Poly(phenyl acetylene) 2ab (1:2),,,690,320,3300,,,,,,,,,,,,Sakaguchi 2009,http://dx.doi.org/10.1002/pola.23687
Substituted Polyacetylenes,,Poly(phenyl acetylene) 2ab (1:4),,,850,430,3700,,,,,,,,,,,,Sakaguchi 2009,http://dx.doi.org/10.1002/pola.23687
Substituted Polyacetylenes,,Poly(phenyl acetylene) 2b,,,1200,550,4600,,,,,,,,,,,,Sakaguchi 2009,http://dx.doi.org/10.1002/pola.23687
Substituted Polyacetylenes,,Poly(phenyl acetylene) 3a (sulfonated),,,45,11,340,,,,,,,,,,,,Sakaguchi 2009,http://dx.doi.org/10.1002/pola.23687
Substituted Polyacetylenes,,Poly(phenyl acetylene) 3ab (2:1) (sulf.),,,1.3,0.29,17,,,,,,,,,,,,Sakaguchi 2009,http://dx.doi.org/10.1002/pola.23687
Substituted Polyacetylenes,,Poly(phenyl acetylene) 3ab (1:1) (sulf.),,,1.7,0.42,16,,,,,,,,,,,,Sakaguchi 2009,http://dx.doi.org/10.1002/pola.23687
Substituted Polyacetylenes,,Poly(phenyl acetylene) 3ab (1:2) (sulf.),,,1.1,0.21,9.1,,,,,,,,,,,,Sakaguchi 2009,http://dx.doi.org/10.1002/pola.23687
Substituted Polyacetylenes,,Poly(phenyl acetylene) 3ab (1:4) (sulf.),,,0.96,0.12,8.2,,,,,,,,,,,,Sakaguchi 2009,http://dx.doi.org/10.1002/pola.23687
Substituted Polyacetylenes,,Poly(phenyl acetylene) 3b sulfonated,,,2.5,0.28,21,,,,,,,,,,,,Sakaguchi 2009,http://dx.doi.org/10.1002/pola.23687
Substituted Polyacetylenes,PTPSDPA,Poly[1-phenyl-2-[p-(triisopropylsilyl)phenyl]acetylene,420,740,350,170,1300,390,,760,,1900,,7300,,,,,Nagai 2000,http://dx.doi.org/10.1002/(SICI)1099-0488(20000601)38:11%3C1474::AID-POLB70%3E3.0.CO;2-6
Thermally Rearranged Polymers,HPI,,62,35,2.6,0.4,9.9,0.08,,,,,,,,,,,Choi 2010,http://www.sciencedirect.com/science/article/B6TGK-4XVK3X5-5/2/e75560a929cc2b7a2cce568ef9c7c8b8
Thermally Rearranged Polymers,PBO,,2647,4194,1092,284,4201,151,,,,,,,,,,,Choi 2010,http://www.sciencedirect.com/science/article/B6TGK-4XVK3X5-5/2/e75560a929cc2b7a2cce568ef9c7c8b8
Thermally Rearranged Polymers,HPI-co-PPL 82,,,,5.7,0.93,25,,,,,,,,,,,,Choi 2010,http://www.sciencedirect.com/science/article/B6TGK-4XVK3X5-5/2/e75560a929cc2b7a2cce568ef9c7c8b8
Thermally Rearranged Polymers,PBO-co-PPL 82,,1379,1989,421,94,1874,50,,,,,,,,,,,Choi 2010,http://www.sciencedirect.com/science/article/B6TGK-4XVK3X5-5/2/e75560a929cc2b7a2cce568ef9c7c8b8
Thermally Rearranged Polymers,HPI-co-PPL 55,,,,3.2,0.49,15,,,,,,,,,,,,Choi 2010,http://www.sciencedirect.com/science/article/B6TGK-4XVK3X5-5/2/e75560a929cc2b7a2cce568ef9c7c8b8
Thermally Rearranged Polymers,PBO-co-PPL 55,,1489,2895,475,85,1805,46,,,,,,,,,,,Choi 2010,http://www.sciencedirect.com/science/article/B6TGK-4XVK3X5-5/2/e75560a929cc2b7a2cce568ef9c7c8b8
Thermally Rearranged Polymers,HPI-co-PPL 28,,,,3.2,0.53,11,,,,,,,,,,,,Choi 2010,http://www.sciencedirect.com/science/article/B6TGK-4XVK3X5-5/2/e75560a929cc2b7a2cce568ef9c7c8b8
Thermally Rearranged Polymers,PBO-co-PPL 28,,1105,1680,132,18,525,6.7,,,,,,,,,,,Choi 2010,http://www.sciencedirect.com/science/article/B6TGK-4XVK3X5-5/2/e75560a929cc2b7a2cce568ef9c7c8b8
Thermally Rearranged Polymers,API 300,,,,34,5.2,138,,,,,,,,,,,,Choi 2010,http://www.sciencedirect.com/science/article/B6TGK-4XVK3X5-5/2/e75560a929cc2b7a2cce568ef9c7c8b8
Thermally Rearranged Polymers,PPL 450,,240,376,65,13,294,8.1,,,,,,,,,,,Choi 2010,http://www.sciencedirect.com/science/article/B6TGK-4XVK3X5-5/2/e75560a929cc2b7a2cce568ef9c7c8b8
Thermally Rearranged Polymers,PIH,,,,1.95,0.36,5.98,0.17,,,,,,,,,,,Maya 2010,http://www.sciencedirect.com/science/article/pii/S0376738809008825
Thermally Rearranged Polymers,PIA,,,,1.61,0.2,5.22,0.06,,,,,,,,,,,Maya 2010,http://www.sciencedirect.com/science/article/pii/S0376738809008825
Thermally Rearranged Polymers,PPM-425,,,,10.45,1.74,39.1,0.65,,,,,,,,,,,Maya 2010,http://www.sciencedirect.com/science/article/pii/S0376738809008825
Thermally Rearranged Polymers,PPM-450,,,,12.79,2.21,52,0.87,,,,,,,,,,,Maya 2010,http://www.sciencedirect.com/science/article/pii/S0376738809008825
Thermally Rearranged Polymers,PPM-475,,,,22.17,4.21,94.8,2.02,,,,,,,,,,,Maya 2010,http://www.sciencedirect.com/science/article/pii/S0376738809008825
Thermally Rearranged Polymers,TR tPBO polybenzoxazole,,2647,4194,1092,284,4201,151,,,,,,,,,,,Han 2010,http://dx.doi.org/10.1021/ma101549z
Thermally Rearranged Polymers,TR aPBO polybenzoxazole,,356,408,81,19,398,12,,,,,,,,,,,Han 2010,http://dx.doi.org/10.1021/ma101549z
Thermally Rearranged Polymers,TR cPBO polybenzoxazole,,1656,3612,1306,431,5568,252,,,,,,,,,,,Han 2010,http://dx.doi.org/10.1021/ma101549z
Thermally Rearranged Polymers,TR sPBO polybenzoxazole,,1775,3585,1354,350,5903,260,,,,,,,,,,,Han 2010,http://dx.doi.org/10.1021/ma101549z
Thermally Rearranged Polymers,,Urethane-urea polyether 1,41,42,28,11,190,34,,,,,,,,,,,Li 2011,http://www.sciencedirect.com/science/article/pii/S037673881000877X
Thermally Rearranged Polymers,,Urethane-urea polyether 2,35,37,22,9.2,170,25,,,,,,,,,,,Li 2011,http://www.sciencedirect.com/science/article/pii/S037673881000877X
Thermally Rearranged Polymers,,Urethane-urea polyether 3,28,35,21,8.5,170,20,,,,,,,,,,,Li 2011,http://www.sciencedirect.com/science/article/pii/S037673881000877X
Thermally Rearranged Polymers,,Urethane-urea polyether 4,25,32,20,7.2,150,22,,,,,,,,,,,Li 2011,http://www.sciencedirect.com/science/article/pii/S037673881000877X
Thermally Rearranged Polymers,,Urethane-urea polyether 5,10,12,8,2.4,69,9.1,,,,,,,,,,,Li 2011,http://www.sciencedirect.com/science/article/pii/S037673881000877X
Uncategorised,PMDA-ODA,polypyromellitimide of oxydianiline,8,,0.61,0.1,2.7,0.059,,,,,,,,,,,Kim 1988,http://www.sciencedirect.com/science/article/pii/S0376738800850681
Uncategorised,PMDA-MDA,polypyromellitimide of methylenedianiline,9.4,,0.98,0.2,4,0.093,,,,,,,,,,,Kim 1988,http://www.sciencedirect.com/science/article/pii/S0376738800850681
Uncategorised,PMDA-IPDA,polypyromellitimide of isopropylidenedianiline,37.1,17,7.1,1.5,27,0.9,,,,,,,,,,,Kim 1988,http://www.sciencedirect.com/science/article/pii/S0376738800850681
Uncategorised,BPA-PEI,bisphenol-A polyetherimide,9.4,,0.4,0.0526,1.3,0.0356,,,,,,,,,,,Barbari 1989,http://www.sciencedirect.com/science/article/pii/S0376738800823662
Uncategorised,SBI-PEI,"6,6'-dihydroxy-3,3,3',3'-tetramethyl-1,1'-spirobiidane polyetherimide",20.7,,1.4,0.203,4.5,0.155,,,,,,,,,,,Pessan 1993,http://65.54.113.26/Author/13210185/luiz-antonio-pessan
Uncategorised,12H PEK,12 hydrogen poly(ether ketone),11.8,12.4,1.1,0.21,4.4,0.22,,,,,,,,,,,Mohr 1991,http://www.sciencedirect.com/science/article/pii/003238619190079X
Uncategorised,6H6F PEK,6 hydrogen 6 flourine poly(ether ketone),26.4,22.8,2.4,0.44,8,0.345,,,,,,,,,,,Mohr 1991,http://www.sciencedirect.com/science/article/pii/003238619190079X
Uncategorised,12F PEK,12 flourine poly(ether ketone),42,31.4,3.7,0.76,11.5,0.477,,,,,,,,,,,Mohr 1991,http://www.sciencedirect.com/science/article/pii/003238619190079X
Uncategorised,PPS,"poly(1,4-phenytlene sulfide)",5.15,,0.38,0.046,1.6,0.066,,,,,,,,,,,Aguilar-Vega 1993,http://dx.doi.org/10.1002/polb.1993.090311114
Uncategorised,PDMPO,"poly(2,6-dimethyl-1,4-phenylene oxide",82.3,,14.6,3.5,65.5,4.1,,,,,,,,,,,Aguilar-Vega 1993,http://dx.doi.org/10.1002/polb.1993.090311114
Uncategorised,PDPPO,"poly(2,6-diphenyl-1,4-phenylene oxide",32.7,,7.7,1.5,39.9,2.7,,,,,,,,,,,Aguilar-Vega 1993,http://dx.doi.org/10.1002/polb.1993.090311114
Uncategorised,PBK,bisphenol-A poly(bisketone),8.9,8.9,0.75,0.13,3.3,0.14,,,,,,,,,,,Aitken 1993,http://dx.doi.org/10.1002/polb.1993.090310808
Uncategorised,PBK-S,bisphenol-S poly(bisketone),7.7,8.3,0.64,0.11,3.27,0.12,,,,,,,,,,,Aitken 1993,http://dx.doi.org/10.1002/polb.1993.090310808
Uncategorised,PBSF,bisphenol-A ply(bissulfone),16.9,20.1,2.39,0.47,10.8,0.5,,,,,,,,,,,Aitken 1993,http://dx.doi.org/10.1002/polb.1993.090310808
Uncategorised,PH,polyhydroxy ether,2.5,,0.1,0.015,0.4,0.019,,,,,,,,,,,Barbari 1989,http://www.sciencedirect.com/science/article/pii/S0376738800823662
Uncategorised,BPA/tBIA,poly(bisphenol-A tetrabutyl isophthalate),34.3,41.9,5.95,1.17,24.2,1.43,,,,,,,,,,,Pixton 1995,http://www.researchgate.net/publication/36014648_Gas_transport_properties_of_aromatic_polyester_and_polysulfone_materials_
Uncategorised,PhTh/IA,poly(phenolphthalein),14.7,14.7,1.52,0.264,6.74,0.167,,,,,,,,,,,Pixton 1995,http://www.researchgate.net/publication/36014648_Gas_transport_properties_of_aromatic_polyester_and_polysulfone_materials_
Uncategorised,PhTh/tBIA,poly(phenolphthalein tetrabutyl isophthalate),35.6,41.3,5.6,1.06,23.8,1.16,,,,,,,,,,,Pixton 1995,http://www.researchgate.net/publication/36014648_Gas_transport_properties_of_aromatic_polyester_and_polysulfone_materials_
Uncategorised,HPF/IA,poly(fluorene bisphenol isophthalate),22.3,26.1,3.03,0.556,10.3,0.616,,,,,,,,,,,Pixton 1995,http://www.researchgate.net/publication/36014648_Gas_transport_properties_of_aromatic_polyester_and_polysulfone_materials_
Uncategorised,HPF/tBIA,poly(fluorene bisphenol tetrabutyl isophthalate),45.9,63.1,9.55,1.94,36.8,2.38,,,,,,,,,,,Pixton 1995,http://www.researchgate.net/publication/36014648_Gas_transport_properties_of_aromatic_polyester_and_polysulfone_materials_
Uncategorised,PhAnthr/IA,poly(phenolphthalein isophthalate),18,19.7,2.05,0.342,9,0.334,,,,,,,,,,,Pixton 1995,http://www.researchgate.net/publication/36014648_Gas_transport_properties_of_aromatic_polyester_and_polysulfone_materials_
Uncategorised,TBBPA/IA,poly(tetrabromo bisphenol-A isophthalate,16.3,17.8,1.29,0.178,4.93,0.142,,,,,,,,,,,Pixton 1995,http://www.researchgate.net/publication/36014648_Gas_transport_properties_of_aromatic_polyester_and_polysulfone_materials_
Uncategorised,TBBPA/tBIA,poly(tetrabromo bisphenol-A tetrabutyl isophthalate,41.6,53.9,5.66,0.89,21.5,0.853,,,,,,,,,,,Pixton 1995,http://www.researchgate.net/publication/36014648_Gas_transport_properties_of_aromatic_polyester_and_polysulfone_materials_
Uncategorised,TBPAh/IA,poly(tetrabromo phenolphthalein isophthalate),23.4,27.1,1.96,0.282,8.34,0.206,,,,,,,,,,,Pixton 1995,http://www.researchgate.net/publication/36014648_Gas_transport_properties_of_aromatic_polyester_and_polysulfone_materials_
Uncategorised,TBPhTh/tBIA,poly(tetrabromo phenolphthalein tetrabutyl isophthalate),51.3,67.4,7.41,1.19,30.6,1.09,,,,,,,,,,,Pixton 1995,http://www.researchgate.net/publication/36014648_Gas_transport_properties_of_aromatic_polyester_and_polysulfone_materials_
Uncategorised,TBHPF/IA,poly(tetrabromofluorene isophthalate),38.5,62.2,4.83,0.704,20.4,0.567,,,,,,,,,,,Pixton 1995,http://www.researchgate.net/publication/36014648_Gas_transport_properties_of_aromatic_polyester_and_polysulfone_materials_
Uncategorised,TBHPF/tBIA,poly(tetrabromofluorene tetrabutyl isophthalate),94.4,137,16.8,2.85,69.5,2.77,,,,,,,,,,,Pixton 1995,http://www.researchgate.net/publication/36014648_Gas_transport_properties_of_aromatic_polyester_and_polysulfone_materials_
Uncategorised,HFBPA/tBIA,poly(hexaflroup bisphenol-A tetrabutyl isophthalate),91.1,86.7,15.7,3.63,56.9,3.47,,,,,,,,,,,Pixton 1995,http://www.researchgate.net/publication/36014648_Gas_transport_properties_of_aromatic_polyester_and_polysulfone_materials_
Uncategorised,HFBPA/IA,poly(hexafluoro bisphenol-A isophthalate),47.8,37.3,5.23,1.11,19.1,0.799,,,,,,,,,,,Pixton 1995,http://www.researchgate.net/publication/36014648_Gas_transport_properties_of_aromatic_polyester_and_polysulfone_materials_
Uncategorised,6FDA-TADPO PAAA,"poly(amide amino acid) of 2,2- and bis(3,4-dicaroxyphenyl) hexaflouropropane dianhydride tetraaminodiphenyl ether",18.9,,0.97,0.17,3.69,0.087,,,,,,,,,,,Walker 1991,http://www.sciencedirect.com/science/article/pii/S0376738800823297
Uncategorised,6FDA-TADPO PYRR,"polypyrrolone of 2,2-bis(3,4-dicaroxyphenyl) hexaflouropropane dianhydride and tetraaminodiphenyl ether",89,,7.9,1.2,27.6,0.54,,,,,,,,,,,Walker 1991,http://www.sciencedirect.com/science/article/pii/S0376738800823297
Uncategorized,PEBA,co2 in dry state,,,,,51.5,,,,,,,,,,,,Shen 2016,http://dx.doi.org/10.1016/j.memsci.2016.04.045
Uncategorized,UiO-66-PEBA,co2 in dry state,,,,,96.3,,,,,,,,,,,,Shen 2016,http://dx.doi.org/10.1016/j.memsci.2016.04.045
Uncategorized,UiO-66-PEBA-NH2,co2 in dry state,,,,,87,,,,,,,,,,,,Shen 2016,http://dx.doi.org/10.1016/j.memsci.2016.04.045
Uncategorized,PEBA,co2 in humid state,,,,,71.6,,,,,,,,,,,,Shen 2016,http://dx.doi.org/10.1016/j.memsci.2016.04.045
Uncategorized,UiO-66-PEBA,co2 in humid state,,,,,139.7,,,,,,,,,,,,Shen 2016,http://dx.doi.org/10.1016/j.memsci.2016.04.045
Uncategorized,UiO-66-PEBA-NH2,co2 in humid state,,,,,130.2,,,,,,,,,,,,Shen 2016,http://dx.doi.org/10.1016/j.memsci.2016.04.045
Uncategorized,S-PEEK(H),S-PEEK membrane with H cation,,,,0.71,21.94,1.93,,,,,,,,,,,Khan 2011,https://doi.org/10.1016/j.memsci.2011.01.056
Uncategorized,S-PEEK(Na),S-PEEK membrane with Na cation,,,,0.43,14.99,0.88,,,,,,,,,,,Khan 2011,https://doi.org/10.1016/j.memsci.2011.01.056
Uncategorized,S-PEEK(Li),S-PEEK membrane with Li cation,,,,0.64,21.95,1.32,,,,,,,,,,,Khan 2011,https://doi.org/10.1016/j.memsci.2011.01.056
Uncategorized,S-PEEK(Mg),S-PEEK membrane with Mg cation,,,,0.46,20.32,1.07,,,,,,,,,,,Khan 2011,https://doi.org/10.1016/j.memsci.2011.01.056
Uncategorized,S-PEEK(Ba),S-PEEK membrane with Ba cation,,,,0.41,14.56,0.83,,,,,,,,,,,Khan 2011,https://doi.org/10.1016/j.memsci.2011.01.056
Uncategorized,S-PEEK(Al),S-PEEK membrane with Al cation,,,,0.59,21.46,1.08,,,,,,,,,,,Khan 2011,https://doi.org/10.1016/j.memsci.2011.01.056
Uncategorized,SAPO-17,Slicoaluminophosphate-17 ,,,,,10.39,0.206,,,,,,,,,,,Zhong 2018,https://doi.org/10.1016/j.memsci.2016.08.010
Uncategorized,AlPO-17,Aluminophosphate-17,,,,,5.13,0.198,,,,,,,,,,,Zhong 2018,https://doi.org/10.1016/j.memsci.2016.08.010
Upperbound,,,,,,,,,,,,,,,,,,,,
Various Polymers,,Poly(3-hydroxyoxetane),0.0548,0.0228,0.0038,,0.012,,,,,,,,,,,,Aguilar-Vega 1993,http://dx.doi.org/10.1002/app.1993.070480111
Various Polymers,,Poly(ethylene/propylene(93/7 mol)-CO,0.514,,0.011,,0.0966,,,,,,,,,,,,del nobile 1993,http://dx.doi.org/10.1002/app.1993.070500717
Various Polymers,,"Poly(divinyldimethylsilane-co-1,4-bis(dimethylsilyl)benzene",10.6,,1.11,0.257,4.01,0.53,,,,,,,,,,,Rickle 1994,http://dx.doi.org/10.1002/app.1994.070510403
Various Polymers,,Poly(ethylene oxide),1.7,1.8,0.68,0.25,12,0.6,,,,,,,,,,,Lin 2004,http://www.sciencedirect.com/science/article/pii/S0376738804001218
Various Polymers,PEGDMA (n=14),,,15,4.7,1.6,95,4.8,,,,,,,,,,,Kusuma 2010,http://www.sciencedirect.com/science/article/pii/S0032386110008530
Various Polymers,,Polyoxymethylene (Delrin),,,0.09,0.024,0.45,,,,,,,,,,,,Bixler ch1 1971,
Various Polymers,,Polydimethylsilmethylene,,,99,40,,130,,,,,,,,,,,Finkelshtein 2004,
Various Polymers,,Polydimethylsiltrimethylene,,,9.5,3,,8.4,,,,,,,,,,,Finkelshtein 2004,
Various Polymers,,Poly(phenylene sulfide) (PPS) molded,5.15,,0.19,0.046,1.6,0.066,,,,,,,,,,,Aguilar-Vega 1993,http://dx.doi.org/10.1002/polb.1993.090311114
Various Polymers,,PPS biaxially oriented film,1.81,,0.12,0.021,0.58,0.025,,,,,,,,,,,Aguilar-Vega 1993,http://dx.doi.org/10.1002/polb.1993.090311114
Various Polymers,POZ+AgNO3+AgBF4,Poly(2-ethyl-2-oxazole) with 0% AgNO3 and 100% AgBF4,,,,,,,,,11,0.24,,,,,,,Kim 2005,http://dx.doi.org/10.1016/j.memsci.2004.09.030
Various Polymers,POZ+AgNO3+AgBF4,Poly(2-ethyl-2-oxazole) with 30% AgNO3 and 70% AgBF4,,,,,,,,,4.7,0.05,,,,,,,Kim 2005,http://dx.doi.org/10.1016/j.memsci.2004.09.030
Various Polymers,POZ+AgNO3+AgBF4,Poly(2-ethyl-2-oxazole) with 70% AgNO3 and 30% AgBF4,,,,,,,,,1,0.1,,,,,,,Kim 2005,http://dx.doi.org/10.1016/j.memsci.2004.09.030
Various Polymers,POZ+AgNO3+AgBF4,Poly(2-ethyl-2-oxazole) with 100% AgNO3 and 0% AgBF4,,,,,,,,,0.2,0.2,,,,,,,Kim 2005,http://dx.doi.org/10.1016/j.memsci.2004.09.030
Various Polymers,POZ+AgNO3+AgCF3SO3,Poly(2-ethyl-2-oxazole) with 0% AgNO3 and 100% AgCF3SO3,,,,,,,,,4.6,0.31,,,,,,,Kim 2005,http://dx.doi.org/10.1016/j.memsci.2004.09.030
Various Polymers,POZ+AgNO3+AgCF3SO3,Poly(2-ethyl-2-oxazole) with 30% AgNO3 and 70% AgCF3SO3,,,,,,,,,2.8,0.1,,,,,,,Kim 2005,http://dx.doi.org/10.1016/j.memsci.2004.09.030
Various Polymers,POZ+AgNO3+AgCF3SO3,Poly(2-ethyl-2-oxazole) with 70% AgNO3 and 30% AgCF3SO3,,,,,,,,,0.3,0.01,,,,,,,Kim 2005,http://dx.doi.org/10.1016/j.memsci.2004.09.030
Various Polymers,POZ+AgNO3+AgCF3SO3,Poly(2-ethyl-2-oxazole) with 100% AgNO3 and 0% AgCF3SO3,,,,,,,,,0.3,0.3,,,,,,,Kim 2005,http://dx.doi.org/10.1016/j.memsci.2004.09.030
Various Polymers,POZ+AgCF3SO3+AgBF4,Poly(2-ethyl-2-oxazole) with 100% AgCF3SO3 and 0% AgBF4 ,,,,,,,,,5,0.3,,,,,,,Kim 2005,http://dx.doi.org/10.1016/j.memsci.2004.09.030
Various Polymers,POZ+AgCF3SO3+AgBF4,Poly(2-ethyl-2-oxazole) with 70% AgCF3SO3 and 30% AgBF4 ,,,,,,,,,7,0.3,,,,,,,Kim 2005,http://dx.doi.org/10.1016/j.memsci.2004.09.030
Various Polymers,POZ+AgCF3SO3+AgBF4,Poly(2-ethyl-2-oxazole) with 30% AgCF3SO3 and 70% AgBF4 ,,,,,,,,,9,0.25,,,,,,,Kim 2005,http://dx.doi.org/10.1016/j.memsci.2004.09.030
Various Polymers,POZ+AgCF3SO3+AgBF4,Poly(2-ethyl-2-oxazole) with 0% AgCF3SO3 and 100% AgBF4 ,,,,,,,,,10.5,0.23,,,,,,,Kim 2005,http://dx.doi.org/10.1016/j.memsci.2004.09.030
Various Polymers,POZ+AgCF3SO3,Poly(2-ethyl-2-oxazole) with 0% AgCF3SO3,,,,,,,,,0.051,0.051,,,,,,,Kim 2002,http://dx.doi.org/10.1021/ma020179t
Various Polymers,POZ+AgCF3SO3,Poly(2-ethyl-2-oxazole) with 25% AgCF3SO3,,,,,,,,,1,0.004,,,,,,,Kim 2002,http://dx.doi.org/10.1021/ma020179t
Various Polymers,POZ+AgCF3SO3,Poly(2-ethyl-2-oxazole) with 33% AgCF3SO3,,,,,,,,,7.5,0.003,,,,,,,Kim 2002,http://dx.doi.org/10.1021/ma020179t
Various Polymers,POZ+AgCF3SO3,Poly(2-ethyl-2-oxazole) with 50% AgCF3SO3,,,,,,,,,30,0.003,,,,,,,Kim 2002,http://dx.doi.org/10.1021/ma020179t
Various Polymers,PHMV,Poly(hexa methylene vinylene),,,,,,,,,151.48,127.4,,,,,,,Kim 2004,http://dx.doi.org/10.1016/j.memsci.2004.03.013
Various Polymers,PHMV+AgBF4,Poly(hexa methylene vinylene) with 33% AgBF4,,,,,,,,,94.08,0.28,,,,,,,Kim 2004,http://dx.doi.org/10.1016/j.memsci.2004.03.013
Various Polymers,PHMV+AgClO3,Poly(hexa methylene vinylene) with 33% AgClO3,,,,,,,,,47.04,0.28,,,,,,,Kim 2004,http://dx.doi.org/10.1016/j.memsci.2004.03.013
Various Polymers,PHMV+AgCF3SO3,Poly(hexa methylene vinylene) with 33% AgCF3SO3,,,,,,,,,35.84,0.28,,,,,,,Kim 2004,http://dx.doi.org/10.1016/j.memsci.2004.03.013
Vinyl and Vinylidene Polymers,PMMA,Poly(methyl methacrylate),7.6,3.7,0.086,0.011,0.34,0.0058,,,,,,,,,,,Chiou 1987,http://dx.doi.org/10.1002/app.1987.070340314
Vinyl and Vinylidene Polymers,Atactic PMMA,Poly(methyl methacrylate),9.43,4.5,0.0911,0.0117,0.361,0.0055,,,,,,,,,,,Min 1988,http://dx.doi.org/10.1002/polb.1988.090260507
Vinyl and Vinylidene Polymers,Syndiotactic PMMA,Poly(methyl methacrylate),9.57,4.7,0.105,0.013,0.415,0.0064,,,,,,,,,,,Min 1988,http://dx.doi.org/10.1002/polb.1988.090260507
Vinyl and Vinylidene Polymers,Isotactic PMMA,Poly(methyl methacrylate),3.75,1.29,0.0168,0.0014,0.05,0.00098,,,,,,,,,,,Min 1988,http://dx.doi.org/10.1002/polb.1988.090260507
Vinyl and Vinylidene Polymers,PMA,Poly(methyl acrylate),10.6,,,0.187,6.8,0.235,,,,,,,,,,,Chiou 1985,http://dx.doi.org/10.1002/app.1985.070300322
Vinyl and Vinylidene Polymers,PMA,Poly(methyl acrylate),12.4,10.6,1.06,0.24,9.58,0.29,,,,,,,,,,,Mogri 2001,http://www.sciencedirect.com/science/article/pii/S0032386101002609
Vinyl and Vinylidene Polymers,PEA,Poly(ethyl acrylate),44,60.4,19,6.46,176,14.9,,,,,,,,,,,Mogri 2001,http://www.sciencedirect.com/science/article/pii/S0032386101002609
Vinyl and Vinylidene Polymers,PDA,Poly(decyl acrylate),57,92.7,47.6,19,261,47.8,,,,,,,,,,,Mogri 2001,http://www.sciencedirect.com/science/article/pii/S0032386101002609
Vinyl and Vinylidene Polymers,PTDA,Poly(tetradecyl acrylate),52.9,96.2,57.1,22.1,297,65.1,,,,,,,,,,,Mogri 2001,http://www.sciencedirect.com/science/article/pii/S0032386101002609
Vinyl and Vinylidene Polymers,,Polyacrylonitrile,0.53,,0.00028,0.00016,0.0018,,,,,,,,,,,,Allen 1977,http://www.sciencedirect.com/science/article/pii/S037673880083241X
Vinyl and Vinylidene Polymers,,Polymethacrylonitrile,,,0.0012,,0.0032,,,,,,,,,,,,Allen 1977,http://www.sciencedirect.com/science/article/pii/S037673880083241X
Vinyl and Vinylidene Polymers,PVDC,Poly(vinylidene chloride),,,0.0053,,0.029,,,,,,,,,,,,Allen 1977,http://www.sciencedirect.com/science/article/pii/S037673880083241X
Vinyl and Vinylidene Polymers,PVC,Poly(vinyl chloride),,,0.045,,0.16,,,,,,,,,,,,Allen 1977,http://www.sciencedirect.com/science/article/pii/S037673880083241X
Vinyl and Vinylidene Polymers,,Poly(vinylidene cyanide-alt-vinyl acetate) P(VDCN-VAc) as cast,,,0.44,0.062,,,,,,,,,,,,,Hachisuki 1988,http://dx.doi.org/10.1002/app.1988.070350518
Vinyl and Vinylidene Polymers,P(VDCN-VAc) 5 hr at 160 ºC,,,,0.16,0.0138,,,,,,,,,,,,,Hachisuki 1988,http://dx.doi.org/10.1002/app.1988.070350518
Vinyl and Vinylidene Polymers,P(VDCN-VAc) 15 hr at 160 ºC,,,,0.128,0.011,,,,,,,,,,,,,Hachisuki 1988,http://dx.doi.org/10.1002/app.1988.070350518
Vinyl and Vinylidene Polymers,PVC,Poly(vinyl chloride),2.05,1.7,0.0453,0.0118,0.157,0.0286,,,,,,,,,,,Tikhomirov 1968,http://dx.doi.org/10.1002/macp.1968.021180112
Vinyl and Vinylidene Polymers,PVC,Poly(vinyl chloride),1.2,,0.032,0.0053,0.081,,,,,,,,,,,,Shur 1976,http://dx.doi.org/10.1002/app.1976.070201116
Vinyl and Vinylidene Polymers,PVC,Poly(vinyl fluoride) (Tedlar®),0.904,0.35,0.0193,0.0015,0.0663,,,,,,,,,,,,Sweeting Chapt 15,
Vinyl and Vinylidene Polymers,PVC,Poly(vinyl fluoride) (Tedlar®),0.462,,0.0185,0.0016,0.092,,,,,,,,,,,,Fitz 1980,
Vinyl and Vinylidene Polymers,PVDF,Poly(vinylidene fluoride),1.72,0.538,0.0826,0.0223,0.517,0.02,,,,,,,,,,,El-Hibri 1986,http://dx.doi.org/10.1002/app.1986.070310817
Vinyl and Vinylidene Polymers,PVC,Poly(vinyl chloride),,,0.124,0.022,0.54,0.024,,,,,,,,,,,Tiemblo 2001,http://dx.doi.org/10.1021/ma010656s
Vinyl and Vinylidene Polymers,PVC,Poly(vinyl chloride),,1.88,0.07,0.01,0.25,,,,,,,,,,,,Bierbrauer 2010,http://www.sciencedirect.com/science/article/pii/S0376738810005004
Vinyl and Vinylidene Polymers,PVCF-9,,,3.57,0.19,0.02,0.79,,,,,,,,,,,,Bierbrauer 2010,http://www.sciencedirect.com/science/article/pii/S0376738810005004
Vinyl and Vinylidene Polymers,PVCF-18,,,5.31,0.36,0.06,1.54,0.06,,,,,,,,,,,Bierbrauer 2010,http://www.sciencedirect.com/science/article/pii/S0376738810005004
Vinyl and Vinylidene Polymers,PVCF2-4,,,5.07,0.24,0.03,0.89,,,,,,,,,,,,Bierbrauer 2010,http://www.sciencedirect.com/science/article/pii/S0376738810005004
Vinyl and Vinylidene Polymers,PVCF2-15,,,3.53,0.19,0.02,0.68,0.03,,,,,,,,,,,Bierbrauer 2010,http://www.sciencedirect.com/science/article/pii/S0376738810005004
Vinyl and Vinylidene Polymers,PVCF5-2,,,2.42,0.12,0.01,0.48,,,,,,,,,,,,Bierbrauer 2010,http://www.sciencedirect.com/science/article/pii/S0376738810005004
Vinyl and Vinylidene Polymers,PVCF5-12,,,2.77,0.14,0.02,0.57,0.03,,,,,,,,,,,Bierbrauer 2010,http://www.sciencedirect.com/science/article/pii/S0376738810005004
Vinyl and Vinylidene Polymers,PVA,Poly(vinyl acetate),12.56,9.19,0.488,,,,,,,,,,,,,,Meares 1954,http://dx.doi.org/10.1021/ja01642a015
Vinyl and Vinylidene Polymers,PEMA,Poly(ethyl methacrylate),6.89,,1.18,0.226,5.04,,,,,,,,,,,,Stannett 1965,http://dx.doi.org/10.1002/polc.5070100106
Vinyl and Vinylidene Polymers,PEMA,Poly(ethyl methacrylate),23.8,21.8,1.86,0.326,7.01,0.347,,,,,,,,,,,Chiou 1989,http://www.sciencedirect.com/science/article/pii/S0376738800808522
Vinyl and Vinylidene Polymers,,Poly(t-butyl methacrylate),74.6,62.2,4.53,0.768,15.1,0.719,,,,,,,,,,,Wright 1997,http://www.sciencedirect.com/science/article/pii/S0032386196007240
Vinyl and Vinylidene Polymers,PEEMA,,,,1.45,0.385,8.56,1.23,,,,,,,,,,,Tiemblo 2003,http://www.sciencedirect.com/science/article/pii/S003238610300171X
Vinyl and Vinylidene Polymers,PDEMA,,,,11.4,3.6,133,11.4,,,,,,,,,,,Tiemblo 2003,http://www.sciencedirect.com/science/article/pii/S003238610300171X
Vinyl and Vinylidene Polymers,PTEMA,,,,3.9,2,74.4,4.8,,,,,,,,,,,Tiemblo 2003,http://www.sciencedirect.com/science/article/pii/S003238610300171X
Vinyl and Vinylidene Polymers,PS,Polystyrene,22.4,,2.9,0.53,12.4,0.79,,,,,,,,,,,Puleo 1989,http://dx.doi.org/10.1002/polb.1989.090271116
Vinyl and Vinylidene Polymers,,Poly(α-methylstyrene),14.5,,0.82,0.15,3,0.14,,,,,,,,,,,Puleo 1989,http://dx.doi.org/10.1002/polb.1989.090271116
Vinyl and Vinylidene Polymers,,Poly(p-methylstyrene),37.1,,7.2,1.5,29.8,2.2,,,,,,,,,,,Puleo 1989,http://dx.doi.org/10.1002/polb.1989.090271116
Vinyl and Vinylidene Polymers,,Poly(p-acetoxystyrene),18.6,,3.1,0.64,16.3,0.99,,,,,,,,,,,Puleo 1989,http://dx.doi.org/10.1002/polb.1989.090271116
Vinyl and Vinylidene Polymers,,Poly(p-chlorostyrene),16.4,,1.2,0.23,4.3,0.26,,,,,,,,,,,Puleo 1989,http://dx.doi.org/10.1002/polb.1989.090271116
Vinyl and Vinylidene Polymers,,Poly(p-fluorostyrene),34.4,,4.4,0.83,17.2,1.06,,,,,,,,,,,Puleo 1989,http://dx.doi.org/10.1002/polb.1989.090271116
Vinyl and Vinylidene Polymers,,Poly(p-bromostyrene),16.4,,1.9,0.32,8.5,0.48,,,,,,,,,,,Puleo 1989,http://dx.doi.org/10.1002/polb.1989.090271116
Vinyl and Vinylidene Polymers,,Poly(p-methoxystyrene),15,,2.6,0.61,18.9,0.91,,,,,,,,,,,Puleo 1989,http://dx.doi.org/10.1002/polb.1989.090271116
Vinyl and Vinylidene Polymers,,Poly(p-t-butylstyrene),104,,35.5,8.4,140,16.7,,,,,,,,,,,Puleo 1989,http://dx.doi.org/10.1002/polb.1989.090271116
Vinyl and Vinylidene Polymers,,Poly(p-hydroxystyrene),3.4,,0.12,0.015,,,,,,,,,,,,,Puleo 1989,http://dx.doi.org/10.1002/polb.1989.090271116
Vinyl and Vinylidene Polymers,,Polystyrene,22.4,27.7,2.9,0.53,12.4,0.79,,,,,,,,,,,Khotimskii 2000,http://dx.doi.org/10.1002/1097-4628(20001128)78:9%3C1612::AID-APP60%3E3.0.CO;2-T
Vinyl and Vinylidene Polymers,,Poly(p-trimethylsilyl styrene),117,182,56,16,227,34,,,,,,,,,,,Khotimskii 2000,http://dx.doi.org/10.1002/1097-4628(20001128)78:9%3C1612::AID-APP60%3E3.0.CO;2-T
Vinyl and Vinylidene Polymers,,Poly((p-trimethylsilylmethyl styrene),46,54,14,45,56,7.8,,,,,,,,,,,Khotimskii 2000,http://dx.doi.org/10.1002/1097-4628(20001128)78:9%3C1612::AID-APP60%3E3.0.CO;2-T
Vinyl and Vinylidene Polymers,,Poly(γ-trifluoropropyldimethylsilyl styrene),95,109,38.1,11.8,284,22,,,,,,,,,,,Khotimskii 2000,http://dx.doi.org/10.1002/1097-4628(20001128)78:9%3C1612::AID-APP60%3E3.0.CO;2-T
Vinyl and Vinylidene Polymers,,Poly(vinylphenyldimethyl styrene),,,2.47,0.45,12.3,,,,,,,,,,,,Khotimskii 2000,http://dx.doi.org/10.1002/1097-4628(20001128)78:9%3C1612::AID-APP60%3E3.0.CO;2-T
Vinyl and Vinylidene Polymers,,Poly(p-t-butyl styrene),104.1,,35.5,8.4,140.1,16.7,,,,,,,,,,,Khotimskii 2000,http://dx.doi.org/10.1002/1097-4628(20001128)78:9%3C1612::AID-APP60%3E3.0.CO;2-T
Vinyl and Vinylidene Polymers,,Poly(4-(trimethylsilyl methyl) styrene),70.9,,25.9,6.6,103.5,,,,,,,,,,,,Nagasaki 1996,http://www.sciencedirect.com/science/article/pii/0376738895002367
Vinyl and Vinylidene Polymers,,Poly(4-bis(trimethylsilyl)methyl styrene),51.1,,37.7,10.1,150,,,,,,,,,,,,Nagasaki 1996,http://www.sciencedirect.com/science/article/pii/0376738895002367
Vinyl and Vinylidene Polymers,PS,Polystyrene,21.6,,1.4,0.55,11.9,0.78,,,,,,,,,,,Muruganandam 1987,http://dx.doi.org/10.1002/polb.1987.090251109
Vinyl and Vinylidene Polymers,,Styrene/acrylonitrile (13.5 wt% An),16.5,17.5,1.4,0.23,6.2,0.29,,,,,,,,,,,Chiou 1987,http://dx.doi.org/10.1002/app.1987.070340314
Vinyl and Vinylidene Polymers,,Styrene/acrylonitrile (28 wt% AN),12.5,11.8,0.62,0.105,2.8,0.11,,,,,,,,,,,Chiou 1987,http://dx.doi.org/10.1002/app.1987.070340314
Vinyl and Vinylidene Polymers,PS,Polystyrene,,24.6,2.9,0.49,14.1,0.78,,,,,,,,,,,Chen 1994,http://www.sciencedirect.com/science/article/pii/0376738894850283
Vinyl and Vinylidene Polymers,Sulfonated PS (10.5 mo% SO3-)Na,,,17,1.4,0.2,6.6,0.3,,,,,,,,,,,Chen 1994,http://www.sciencedirect.com/science/article/pii/0376738894850283
Vinyl and Vinylidene Polymers,Sulfonated PS (10.5 mo% SO3-)Mg,,,13.9,1.1,0.14,5.4,0.18,,,,,,,,,,,Chen 1994,http://www.sciencedirect.com/science/article/pii/0376738894850283
Vinyl and Vinylidene Polymers,Sulfonated PS (27.5 mo% SO3-)Na,,,7.8,0.59,0.062,2.9,0.059,,,,,,,,,,,Chen 1994,http://www.sciencedirect.com/science/article/pii/0376738894850283
Vinyl and Vinylidene Polymers,Sulfonated PS (27.5 mo% SO3-)Mg,,,6.9,0.42,0.036,2.2,0.034,,,,,,,,,,,Chen 1994,http://www.sciencedirect.com/science/article/pii/0376738894850283
Vinyl and Vinylidene Polymers,,Poly(cyclohexyl isopropylfumurate),,41,8,3,,,,,,,,,,,,,Choi 1989,http://dx.doi.org/10.1295/polymj.21.433
Vinyl and Vinylidene Polymers,,Poly(s-butyl isopropylfumurate),,51,12,5,,,,,,,,,,,,,Choi 1989,http://dx.doi.org/10.1295/polymj.21.433
Vinyl and Vinylidene Polymers,,Poly(4-methyl pentyl isopropyl fumurate),,156,45,14,,,,,,,,,,,,,Choi 1989,http://dx.doi.org/10.1295/polymj.21.433
Vinyl and Vinylidene Polymers,,Poly(isopropyl t-butylfumurate),,133,21,9,,,,,,,,,,,,,Choi 1989,http://dx.doi.org/10.1295/polymj.21.433
Vinyl and Vinylidene Polymers,,Poly(cyclohexyl t-butylfumurate),,72,17,5,,,,,,,,,,,,,Choi 1989,http://dx.doi.org/10.1295/polymj.21.433
Vinyl and Vinylidene Polymers,,Poly(s-butyl t-butylfumurate),,145,39,13,,,,,,,,,,,,,Choi 1989,http://dx.doi.org/10.1295/polymj.21.433
Vinyl and Vinylidene Polymers,,Poly(4-methyl pentyl t-butylfumurate),,169,49,16,,,,,,,,,,,,,Choi 1989,http://dx.doi.org/10.1295/polymj.21.433
Vinyl and Vinylidene Polymers,,Poly(cyclohexyl vinyl ether),,,3.69,0.99,13.6,,,,,,,,,,,,Sakaguchi 2009,http://dx.doi.org/10.1002/app.30834
Vinyl and Vinylidene Polymers,,Poly(norbornyl vinyl ether),,,3.55,0.96,25,,,,,,,,,,,,Sakaguchi 2009,http://dx.doi.org/10.1002/app.30834
Vinyl and Vinylidene Polymers,,Poly(8-tricyclo[5.2.1.0]decyl vinylether),,,3.06,1.2,12.6,,,,,,,,,,,,Sakaguchi 2009,http://dx.doi.org/10.1002/app.30834
Vinyl and Vinylidene Polymers,,Poly(2-adamanthyl vinyl ether),,,6.01,1.69,25.2,,,,,,,,,,,,Sakaguchi 2009,http://dx.doi.org/10.1002/app.30834
Vinyl and Vinylidene Polymers,,Poly(benzyl vinyl ether),,,2.33,0.79,11.1,,,,,,,,,,,,Sakaguchi 2009,http://dx.doi.org/10.1002/app.30834
Vinyl and Vinylidene Polymers,,Poly(cyclohexylmethyl vinyl ether),,,1.55,0.4,5.89,,,,,,,,,,,,Sakaguchi 2009,http://dx.doi.org/10.1002/app.30834
Vinyl and Vinylidene Polymers,,Poly(8-tricyclo[5.2.1.0]decylmethyl vinyl ether),,,0.81,0.13,2.85,,,,,,,,,,,,Sakaguchi 2009,http://dx.doi.org/10.1002/app.30834
Vinyl and Vinylidene Polymers,,"Poly(1,1-dihydroperfluorooctyl acrylate)",,300,135,54,520,57,,,,,,,,,,,Arnold 2001,http://dx.doi.org/10.1021/ma010355i
Vinyl and Vinylidene Polymers,,Poly(1-1-dihydroperfluorooctyl methacrylate),,82,30,15,130,14,,,,,,,,,,,Arnold 2001,http://dx.doi.org/10.1021/ma010355i
Vinyl and Vinylidene Polymers,,Poly(vinyl p-methylbenzoate),14.6,,1.72,0.339,6.73,0.417,,,,,,,,,,,Terada 1992,http://dx.doi.org/10.1002/polb.1992.090300604
Vinyl and Vinylidene Polymers,,Poly(vinyl o-methylbenzoate),7.06,,0.47,0.0859,2.23,0.115,,,,,,,,,,,Terada 1992,http://dx.doi.org/10.1002/polb.1992.090300604
Vinyl and Vinylidene Polymers,,Poly(vinyl m-methylbenzoate),8.23,,0.496,0.0875,2.13,0.118,,,,,,,,,,,Terada 1992,http://dx.doi.org/10.1002/polb.1992.090300604
Vinyl and Vinylidene Polymers,,Poly(vinyl benzoate),10.7,,,,6.32,,,,,,,,,,,,Terada 1992,http://dx.doi.org/10.1002/polb.1992.090300604
Vinyl and Vinylidene Polymers,,Poly(vinylidene chloride) (Saran®),,,0.00509,0.000939,0.029,,,,,,,,,,,,Hirose 1985,http://dx.doi.org/10.1002/app.1985.070300135
Vinyl and Vinylidene Polymers,,Poly(vinyl cyclohexane carboxylate),15.8,,2.2,0.447,8.3,,,,,,,,,,,,Hirose 1988,http://dx.doi.org/10.1002/app.1988.070350217
Vinyl and Vinylidene Polymers,,Poly(vinyl alcohol),,,7.00E-07,,1.20E-06,,,,,,,,,,,,Aguilar-Vega 1993,http://dx.doi.org/10.1002/app.1993.070480111
Vinyl and Vinylidene Polymers,,Ethylene/vinyl alcohol (32 wt% ethylene),0.0821,,0.00015,,0.0004,,,,,,,,,,,,Aguilar-Vega 1993,http://dx.doi.org/10.1002/app.1993.070480111
Vinyl and Vinylidene Polymers,,Ethylene/vinyl alcohol (38 wt% ethylene),0.147,,0.00049,,0.00128,,,,,,,,,,,,Aguilar-Vega 1993,http://dx.doi.org/10.1002/app.1993.070480111
Vinyl and Vinylidene Polymers,,Ethylene/vinyl alcohol (44 wt% ethylene),0.213,,0.00126,,0.00298,,,,,,,,,,,,Aguilar-Vega 1993,http://dx.doi.org/10.1002/app.1993.070480111
Vinyl and Vinylidene Polymers,,Vinyl alcohol-vinyl butyral (11% VA),,,,,10.6,0.98,,,,,,,,,,,Reimers 1993,http://dx.doi.org/10.1002/polb.1993.090310504
Vinyl and Vinylidene Polymers,,Vinyl alcohol-vinyl butyral (19% VA),,,,,5.82,0.51,,,,,,,,,,,Reimers 1993,http://dx.doi.org/10.1002/polb.1993.090310504
Vinyl and Vinylidene Polymers,,Vinyl alcohol-vinyl butyral (35% VA),,,,,0.883,0.0586,,,,,,,,,,,Reimers 1993,http://dx.doi.org/10.1002/polb.1993.090310504
Vinyl and Vinylidene Polymers,,Vinyl alcohol-vinyl butyral (60% VA),,,,,0.576,0.0017,,,,,,,,,,,Reimers 1993,http://dx.doi.org/10.1002/polb.1993.090310504
Vinyl and Vinylidene Polymers,,Poly(4-vinyl pyridine),12.36,12.64,0.84,0.13,3.31,0.14,,,,,,,,,,,Shieh 1999,http://dx.doi.org/10.1002/(SICI)1099-0488(19991015)37:20%3C2851::AID-POLB5%3E3.0.CO;2-U
Vinyl and Vinylidene Polymers,,Poly(vinyl formal) (Formvar),1.6,0.93,0.024,0.018,,,,,,,,,,,,,Robeson 2009,http://hiscale.ftecs.com/chapter 4/absorberfoil-data.html
Vinyl and Vinylidene Polymers,,Polyvinyltrimethylsilane,180,200,44,11,190,18,,,,,,,,,,,Plate 1990,http://www.sciencedirect.com/science/article/pii/S0376738800851339
Vinyl and Vinylidene Polymers,PVC,Poly(vinyl chloride),,,,,,,18.36,,,,,,,,,,Piergiovanni 1992,http://dx.doi.org/10.1002/pts.2770050404
Vinyl and Vinylidene Polymers,PVA,Poly(vinyl alcohol),,,,,,,,,0.05,0.05,,,,,,,Kim 2002,
Zeolites,FAU zeolite,"Faujiste-type zeolites. 20 micron thickness on alumina supports
",,,,,,,,,249.2,29.42,,,,,,,Giannakopoulos 2004,http://dx.doi.org/10.1021/ie049508r
Zeolites,FAU zeolite,"Faujiste-type zeolites. 20 micron thickness on alumina supports
",,,,,,,,,317.95,23.07,,,,,,,Giannakopoulos 2004,http://dx.doi.org/10.1021/ie049508r
Zeolites,FAU zeolite,"Faujiste-type zeolites. 20 micron thickness on alumina supports
",,,,,,,,,53.43,52.08,,,,,,,Giannakopoulos 2004,http://dx.doi.org/10.1021/ie049508r
Zeolites,FAU zeolite,"Faujiste-type zeolites. 20 micron thickness on alumina supports
",,,,,,,,,554.278,60.18,,,,,,,Giannakopoulos 2004,http://dx.doi.org/10.1021/ie049508r
Zeolitic Imidazolate Frameworks,ZIF-8,Pure ZIF-8 on porous alumina,,,,,,,,,243.41,9.028,,,,,,,Pan 2005,http://dx.doi.org/10.1016/j.memsci.2011.11.024
Zeolitic Imidazolate Frameworks,ZIF-8,Pure ZIF-8 on porous alumina,,,,,,,,,162.83,5.381,,,,,,,Pan 2005,http://dx.doi.org/10.1016/j.memsci.2011.11.024
Zeolitic Imidazolate Frameworks,ZIF-8,Pure ZIF-8 on porous alumina,,,,,,,,,182.586,5.146,,,,,,,Pan 2005,http://dx.doi.org/10.1016/j.memsci.2011.11.024
Zeolitic Imidazolate Frameworks,ZIF-8,Pure ZIF-8 on porous alumina,,,,,,,,,187.858,5.497,,,,,,,Pan 2005,http://dx.doi.org/10.1016/j.memsci.2011.11.024
Zeolitic Imidazolate Frameworks,ZIF-8,Pure ZIF-8 on porous alumina,,,,,,,,,139.286,3.106,,,,,,,Pan 2005,http://dx.doi.org/10.1016/j.memsci.2011.11.024
Zeolitic Imidazolate Frameworks,ZIF-8,Pure ZIF-8 on porous alumina,,,,,,,,,94.764,1.906,,,,,,,Kwon 2013,http://dx.doi.org/10.1021/ja403849c
